Repository: casselineau/Tracer

Filename    Symbol               Range (nm)     Description
--------    ------              ------------    -----------
7059        7059                250      900    Glass 7059
AG          Ag                  187     2066    Silver
AGAINP0     (Al0Ga1)0.5In0.5P   225     1000    Aluminum Gallium Indium Phosphide (0% Al)
AGAINP1     (Al.1Ga.9)0.5In0.5P 225     1000    Aluminum Gallium Indium Phosphide (10% Al)
AGAINP3     (Al.3Ga.7)0.5In0.5P 225     1000    Aluminum Gallium Indium Phosphide (30% Al)
AGAINP6     (Al.6Ga.4)0.5In0.5P 225     1000    Aluminum Gallium Indium Phosphide (60% Al)
AGAINP7     (Al.7Ga.3)0.5In0.5P 225     1000    Aluminum Gallium Indium Phosphide (70% Al)

File: ray_trace_utils/Sopra_Data/ALAS098T.txt
wavelength (nm), n, k
2.75829102e2, 4.42150000, 2.61150000
2.76752637e2, 4.40980000, 2.55960000
2.77682377e2, 4.39530000, 2.51170000
2.78618385e2, 4.37940000, 2.47120000
2.79560724e2, 4.35830000, 2.43950000
2.80509460e2, 4.32750000, 2.41420000
2.81464657e2, 4.29340000, 2.39210000
2.82426381e2, 4.26190000, 2.37190000
2.83394700e2, 4.23670000, 2.35380000
2.84369682e2, 4.22030000, 2.33900000
2.85351395e2, 4.20790000, 2.32850000
2.86339911e2, 4.19790000, 2.32110000
2.87335298e2, 4.19330000, 2.31440000
2.88337631e2, 4.19180000, 2.30980000
2.89346981e2, 4.18950000, 2.30890000
2.90363422e2, 4.18990000, 2.31090000
2.91387030e2, 4.19650000, 2.31500000
2.92417880e2, 4.20620000, 2.32050000
2.93456050e2, 4.21740000, 2.32680000
2.94501618e2, 4.23090000, 2.33300000
2.95554663e2, 4.24730000, 2.33940000
2.96615266e2, 4.26780000, 2.34700000
2.97683509e2, 4.29370000, 2.35520000
2.98759473e2, 4.32450000, 2.36230000
2.99843244e2, 4.35980000, 2.36620000
3.00934906e2, 4.39990000, 2.36580000
3.02034546e2, 4.44310000, 2.36180000
3.03142253e2, 4.48860000, 2.35490000
3.04258114e2, 4.53640000, 2.34430000
3.05382220e2, 4.58530000, 2.32810000
3.06514663e2, 4.63540000, 2.30560000
3.07655537e2, 4.68910000, 2.27820000
3.08804935e2, 4.74540000, 2.24650000
3.09962953e2, 4.79770000, 2.21140000
3.11129690e2, 4.84530000, 2.17240000
3.12305243e2, 4.89500000, 2.12690000
3.13489712e2, 4.94900000, 2.07520000
3.14683201e2, 5.00560000, 2.01900000
3.15885812e2, 5.06030000, 1.95920000
3.17097650e2, 5.11100000, 1.89490000
3.18318822e2, 5.15750000, 1.82190000
3.19549436e2, 5.19720000, 1.73970000
3.20789602e2, 5.22670000, 1.65350000
3.22039432e2, 5.24250000, 1.56630000
3.23299039e2, 5.24940000, 1.46960000
3.24568537e2, 5.25490000, 1.35750000
3.25848045e2, 5.25110000, 1.24690000
3.27137682e2, 5.22830000, 1.15160000
3.28437566e2, 5.18850000, 1.07110000
3.29747823e2, 5.13650000, 1.00370000
3.31068575e2, 5.07680000, 9.48260000e-1
3.32399950e2, 5.01360000, 9.03300000e-1
3.33742076e2, 4.94970000, 8.68540000e-1
3.35095085e2, 4.88650000, 8.40640000e-1
3.36459108e2, 4.83410000, 8.06070000e-1
3.37834281e2, 4.79720000, 7.60290000e-1
3.39220742e2, 4.76280000, 7.17470000e-1
3.40618630e2, 4.72670000, 6.81910000e-1
3.42028086e2, 4.69360000, 6.49080000e-1
3.43449256e2, 4.66220000, 6.19160000e-1
3.44882285e2, 4.63040000, 5.93530000e-1
3.46327322e2, 4.59880000, 5.70480000e-1
3.47784520e2, 4.56840000, 5.47120000e-1
3.49254032e2, 4.53790000, 5.25030000e-1
3.50736015e2, 4.50720000, 5.05030000e-1
3.52230629e2, 4.47760000, 4.85340000e-1
3.53738035e2, 4.44840000, 4.66500000e-1
3.55258399e2, 4.42030000, 4.49900000e-1
3.56791889e2, 4.39430000, 4.35210000e-1
3.58338674e2, 4.36950000, 4.21610000e-1
3.59898930e2, 4.34540000, 4.09100000e-1
3.61472832e2, 4.32250000, 3.97640000e-1
3.63060560e2, 4.30100000, 3.86270000e-1
3.64662298e2, 4.27990000, 3.74450000e-1
3.66278231e2, 4.25860000, 3.62020000e-1
3.67908550e2, 4.23750000, 3.49250000e-1
3.69553446e2, 4.21720000, 3.37050000e-1
3.71213118e2, 4.19800000, 3.25080000e-1
3.72887763e2, 4.17980000, 3.12290000e-1
3.74577587e2, 4.16170000, 2.98110000e-1
3.76282796e2, 4.14390000, 2.83170000e-1
3.78003601e2, 4.12690000, 2.69170000e-1
3.79740218e2, 4.10990000, 2.55780000e-1
3.81492866e2, 4.09420000, 2.42560000e-1
3.83261766e2, 4.07950000, 2.30620000e-1
3.85047147e2, 4.06420000, 2.19680000e-1
3.86849240e2, 4.04820000, 2.09010000e-1
3.88668280e2, 4.03140000, 1.98120000e-1
3.90504508e2, 4.01490000, 1.86000000e-1
3.92358169e2, 3.99910000, 1.72740000e-1
3.94229511e2, 3.98270000, 1.60130000e-1
3.96118790e2, 3.96440000, 1.49180000e-1
3.98026264e2, 3.94570000, 1.38970000e-1
3.99952198e2, 3.92920000, 1.28780000e-1
4.01896860e2, 3.91180000, 1.18740000e-1
4.03860525e2, 3.89350000, 1.09040000e-1
4.05843474e2, 3.87630000, 9.96150000e-2
4.07845991e2, 3.85830000, 9.00450000e-2
4.09868368e2, 3.84090000, 8.03850000e-2
4.11910901e2, 3.82450000, 7.08930000e-2
4.13973894e2, 3.80570000, 6.19460000e-2
4.16057655e2, 3.78560000, 5.42280000e-2
4.18162500e2, 3.76620000, 4.79910000e-2
4.20288750e2, 3.74690000, 4.31700000e-2
4.22436734e2, 3.72870000, 3.90630000e-2
4.24606785e2, 3.71240000, 3.47930000e-2
4.26799247e2, 3.69670000, 3.02120000e-2
4.29014468e2, 3.68120000, 2.52860000e-2
4.31252804e2, 3.66640000, 2.00410000e-2
4.33514620e2, 3.65210000, 1.48710000e-2
4.35800286e2, 3.63670000, 9.88620000e-3
4.38110181e2, 3.61890000, 4.94640000e-3
4.40444694e2, 3.59910000, 1.24270000e-3
4.42804219e2, 3.58140000, 0.00000000
4.45189161e2, 3.56590000, 0.00000000
4.47599932e2, 3.55020000, 0.00000000
4.50036956e2, 3.53520000, 0.00000000
4.52500662e2, 3.52170000, 0.00000000
4.54991491e2, 3.50950000, 0.00000000
4.57509894e2, 3.49860000, 0.00000000
4.60056331e2, 3.48720000, 0.00000000
4.62631273e2, 3.47540000, 0.00000000
4.65235202e2, 3.46320000, 0.00000000
4.67868609e2, 3.45040000, 0.00000000
4.70531997e2, 3.43870000, 0.00000000
4.73225883e2, 3.42810000, 0.00000000
4.75950792e2, 3.41860000, 0.00000000
4.78707264e2, 3.41010000, 0.00000000
4.81495850e2, 3.40110000, 0.00000000
4.84317114e2, 3.39150000, 0.00000000
4.87171636e2, 3.38130000, 0.00000000
4.90060005e2, 3.37040000, 0.00000000
4.92982828e2, 3.36140000, 0.00000000
4.95940725e2, 3.35340000, 0.00000000
4.98934331e2, 3.34390000, 0.00000000
5.01964297e2, 3.33540000, 0.00000000
5.05031288e2, 3.32860000, 0.00000000
5.08135989e2, 3.32050000, 0.00000000
5.11279098e2, 3.31090000, 0.00000000
5.14461333e2, 3.30310000, 0.00000000
5.17683429e2, 3.29610000, 0.00000000
5.20946140e2, 3.28780000, 0.00000000
5.24250238e2, 3.27960000, 0.00000000
5.27596516e2, 3.27310000, 0.00000000
5.30985787e2, 3.26750000, 0.00000000
5.34418885e2, 3.26050000, 0.00000000
5.37896665e2, 3.25280000, 0.00000000
5.41420006e2, 3.24600000, 0.00000000
5.44989808e2, 3.23850000, 0.00000000
5.48606997e2, 3.23110000, 0.00000000
5.52272522e2, 3.22470000, 0.00000000
5.55987360e2, 3.21920000, 0.00000000
5.59752511e2, 3.21450000, 0.00000000
5.63569006e2, 3.20830000, 0.00000000
5.67437901e2, 3.20060000, 0.00000000
5.71360282e2, 3.19470000, 0.00000000
5.75337268e2, 3.19050000, 0.00000000
5.79370006e2, 3.18480000, 0.00000000
5.83459677e2, 3.17830000, 0.00000000
5.87607494e2, 3.17350000, 0.00000000
5.91814708e2, 3.16880000, 0.00000000
5.96082602e2, 3.16340000, 0.00000000
6.00412500e2, 3.15730000, 0.00000000
6.04805762e2, 3.15130000, 0.00000000
6.09263790e2, 3.14620000, 0.00000000
6.13788026e2, 3.14030000, 0.00000000
6.18379957e2, 3.13450000, 0.00000000
6.23041112e2, 3.12960000, 0.00000000
6.27773070e2, 3.12550000, 0.00000000
6.32577456e2, 3.12160000, 0.00000000
6.37455945e2, 3.11680000, 0.00000000
6.42410266e2, 3.11220000, 0.00000000
6.47442200e2, 3.10770000, 0.00000000
6.52553586e2, 3.10400000, 0.00000000
6.57746320e2, 3.10030000, 0.00000000
6.63022360e2, 3.09590000, 0.00000000
6.68383727e2, 3.09090000, 0.00000000
6.73832507e2, 3.08510000, 0.00000000
6.79370856e2, 3.08010000, 0.00000000
6.85001002e2, 3.07680000, 0.00000000
6.90725244e2, 3.07350000, 0.00000000
6.96545962e2, 3.06870000, 0.00000000
7.02465616e2, 3.06480000, 0.00000000
7.08486750e2, 3.06240000, 0.00000000
7.14611996e2, 3.05870000, 0.00000000
7.20844077e2, 3.05340000, 0.00000000
7.27185814e2, 3.04970000, 0.00000000
7.33640126e2, 3.04680000, 0.00000000
7.40210038e2, 3.04240000, 0.00000000
7.46898682e2, 3.03890000, 0.00000000
7.53709309e2, 3.03610000, 0.00000000
7.60645284e2, 3.03190000, 0.00000000
7.67710101e2, 3.02780000, 0.00000000
7.74907383e2, 3.02450000, 0.00000000
7.82240891e2, 3.02200000, 0.00000000
7.89714531e2, 3.01940000, 0.00000000
7.97332356e2, 3.01620000, 0.00000000
8.05098580e2, 3.01310000, 0.00000000
8.13017582e2, 3.01000000, 0.00000000
8.21093916e2, 3.00770000, 0.00000000
8.29332316e2, 3.00470000, 0.00000000
8.37737711e2, 3.00090000, 0.00000000
8.46315231e2, 2.99870000, 0.00000000
8.55070216e2, 2.99660000, 0.00000000
8.64008232e2, 2.99380000, 0.00000000
8.73135080e2, 2.99100000, 0.00000000
8.82456806e2, 2.98750000, 0.00000000
8.91979722e2, 2.98320000, 0.00000000
9.01710409e2, 2.98060000, 0.00000000
9.11655745e2, 2.97940000, 0.00000000
9.21822909e2, 2.97760000, 0.00000000
9.32219408e2, 2.97500000, 0.00000000
9.42853090e2, 2.97250000, 0.00000000
9.53732164e2, 2.97010000, 0.00000000
9.64865224e2, 2.96690000, 0.00000000
9.76261270e2, 2.96380000, 0.00000000
9.87929731e2, 2.96220000, 0.00000000

File: ray_trace_utils/Sopra_Data/ALAS305T.txt
wavelength (nm), n, k
2.75829102e2, 4.34500000, 2.89430000
2.76752637e2, 4.35590000, 2.83560000
2.77682377e2, 4.36030000, 2.78000000
2.78618385e2, 4.35860000, 2.72650000
2.79560724e2, 4.35060000, 2.67540000
2.80509460e2, 4.33970000, 2.62640000
2.81464657e2, 4.32880000, 2.58110000
2.82426381e2, 4.31990000, 2.54030000
2.83394700e2, 4.30920000, 2.50260000
2.84369682e2, 4.29410000, 2.46950000
2.85351395e2, 4.27980000, 2.44160000
2.86339911e2, 4.26810000, 2.41680000
2.87335298e2, 4.25820000, 2.39410000
2.88337631e2, 4.25090000, 2.37290000
2.89346981e2, 4.24660000, 2.35230000
2.90363422e2, 4.24300000, 2.33350000
2.91387030e2, 4.24000000, 2.31840000
2.92417880e2, 4.23850000, 2.30470000
2.93456050e2, 4.23910000, 2.29100000
2.94501618e2, 4.24300000, 2.27930000
2.95554663e2, 4.24930000, 2.27050000
2.96615266e2, 4.25650000, 2.26370000
2.97683509e2, 4.26560000, 2.25760000
2.98759473e2, 4.27340000, 2.25310000
2.99843244e2, 4.27990000, 2.25000000
3.00934906e2, 4.29060000, 2.24560000
3.02034546e2, 4.30530000, 2.24030000
3.03142253e2, 4.32210000, 2.23630000
3.04258114e2, 4.34140000, 2.23120000
3.05382220e2, 4.36300000, 2.22280000
3.06514663e2, 4.38770000, 2.21500000
3.07655537e2, 4.41480000, 2.20850000
3.08804935e2, 4.44560000, 2.19960000
3.09962953e2, 4.47910000, 2.18780000
3.11129690e2, 4.51320000, 2.17500000
3.12305243e2, 4.54930000, 2.16060000
3.13489712e2, 4.58620000, 2.14190000
3.14683201e2, 4.62220000, 2.11640000
3.15885812e2, 4.65910000, 2.08530000
3.17097650e2, 4.69730000, 2.05160000
3.18318822e2, 4.73510000, 2.01400000
3.19549436e2, 4.76940000, 1.97320000
3.20789602e2, 4.80190000, 1.93230000
3.22039432e2, 4.83750000, 1.88990000
3.23299039e2, 4.87730000, 1.84280000
3.24568537e2, 4.91780000, 1.79120000
3.25848045e2, 4.95160000, 1.73630000
3.27137682e2, 4.97570000, 1.67770000
3.28437566e2, 4.98920000, 1.61790000
3.29747823e2, 4.99280000, 1.55620000
3.31068575e2, 4.98930000, 1.48870000
3.32399950e2, 4.97940000, 1.41890000
3.33742076e2, 4.96730000, 1.34990000
3.35095085e2, 4.95740000, 1.28020000
3.36459108e2, 4.95000000, 1.21040000
3.37834281e2, 4.94150000, 1.14320000
3.39220742e2, 4.92590000, 1.07980000
3.40618630e2, 4.90380000, 1.02050000
3.42028086e2, 4.87760000, 9.65000000e-1
3.43449256e2, 4.84680000, 9.12740000e-1
3.44882285e2, 4.81340000, 8.65120000e-1
3.46327322e2, 4.78010000, 8.23010000e-1
3.47784520e2, 4.74780000, 7.84280000e-1
3.49254032e2, 4.71620000, 7.47690000e-1
3.50736015e2, 4.68570000, 7.13640000e-1
3.52230629e2, 4.65560000, 6.82180000e-1
3.53738035e2, 4.62500000, 6.53510000e-1
3.55258399e2, 4.59460000, 6.27100000e-1
3.56791889e2, 4.56510000, 6.01620000e-1
3.58338674e2, 4.53610000, 5.77780000e-1
3.59898930e2, 4.50740000, 5.56600000e-1
3.61472832e2, 4.47960000, 5.36820000e-1
3.63060560e2, 4.45280000, 5.17410000e-1
3.64662298e2, 4.42710000, 4.98010000e-1
3.66278231e2, 4.40280000, 4.78240000e-1
3.67908550e2, 4.37950000, 4.58970000e-1
3.69553446e2, 4.35670000, 4.41200000e-1
3.71213118e2, 4.33410000, 4.24150000e-1
3.72887763e2, 4.31230000, 4.06870000e-1
3.74577587e2, 4.29090000, 3.90390000e-1
3.76282796e2, 4.26920000, 3.75520000e-1
3.78003601e2, 4.24790000, 3.61930000e-1
3.79740218e2, 4.22750000, 3.48850000e-1
3.81492866e2, 4.20790000, 3.35230000e-1
3.83261766e2, 4.18860000, 3.21580000e-1
3.85047147e2, 4.17050000, 3.08400000e-1
3.86849240e2, 4.15280000, 2.94940000e-1
3.88668280e2, 4.13300000, 2.81450000e-1
3.90504508e2, 4.11300000, 2.68860000e-1
3.92358169e2, 4.09480000, 2.57150000e-1
3.94229511e2, 4.07790000, 2.46100000e-1
3.96118790e2, 4.06020000, 2.35580000e-1
3.98026264e2, 4.04230000, 2.24840000e-1
3.99952198e2, 4.02580000, 2.14230000e-1
4.01896860e2, 4.00900000, 2.04600000e-1
4.03860525e2, 3.99280000, 1.95190000e-1
4.05843474e2, 3.97830000, 1.84690000e-1
4.07845991e2, 3.96290000, 1.72690000e-1
4.09868368e2, 3.94690000, 1.60100000e-1
4.11910901e2, 3.93150000, 1.48100000e-1
4.13973894e2, 3.91410000, 1.36480000e-1
4.16057655e2, 3.89510000, 1.25160000e-1
4.18162500e2, 3.87620000, 1.15330000e-1
4.20288750e2, 3.85700000, 1.07050000e-1
4.22436734e2, 3.83850000, 9.91590000e-2
4.24606785e2, 3.82100000, 9.13480000e-2
4.26799247e2, 3.80370000, 8.38740000e-2
4.29014468e2, 3.78640000, 7.67520000e-2
4.31252804e2, 3.76980000, 6.99160000e-2
4.33514620e2, 3.75380000, 6.37550000e-2
4.35800286e2, 3.73710000, 5.88160000e-2
4.38110181e2, 3.71980000, 5.48370000e-2
4.40444694e2, 3.70270000, 5.13520000e-2
4.42804219e2, 3.68830000, 4.79030000e-2
4.45189161e2, 3.67540000, 4.38880000e-2
4.47599932e2, 3.66130000, 3.90820000e-2
4.50036956e2, 3.64690000, 3.36430000e-2
4.52500662e2, 3.63240000, 2.83160000e-2
4.54991491e2, 3.61850000, 2.39610000e-2
4.57509894e2, 3.60590000, 2.00250000e-2
4.60056331e2, 3.59290000, 1.55070000e-2
4.62631273e2, 3.57880000, 1.07180000e-2
4.65235202e2, 3.56310000, 5.67950000e-3
4.67868609e2, 3.54520000, 1.49340000e-3
4.70531997e2, 3.52780000, 0.00000000
4.73225883e2, 3.51270000, 0.00000000
4.75950792e2, 3.49970000, 0.00000000
4.78707264e2, 3.48810000, 0.00000000
4.81495850e2, 3.47640000, 0.00000000
4.84317114e2, 3.46450000, 0.00000000
4.87171636e2, 3.45220000, 0.00000000
4.90060005e2, 3.43950000, 0.00000000
4.92982828e2, 3.42860000, 0.00000000
4.95940725e2, 3.41880000, 0.00000000
4.98934331e2, 3.40790000, 0.00000000
5.01964297e2, 3.39790000, 0.00000000
5.05031288e2, 3.38950000, 0.00000000
5.08135989e2, 3.38000000, 0.00000000
5.11279098e2, 3.36920000, 0.00000000
5.14461333e2, 3.36010000, 0.00000000
5.17683429e2, 3.35190000, 0.00000000
5.20946140e2, 3.34250000, 0.00000000
5.24250238e2, 3.33320000, 0.00000000
5.27596516e2, 3.32560000, 0.00000000
5.30985787e2, 3.31880000, 0.00000000
5.34418885e2, 3.31080000, 0.00000000
5.37896665e2, 3.30220000, 0.00000000
5.41420006e2, 3.29450000, 0.00000000
5.44989808e2, 3.28620000, 0.00000000
5.48606997e2, 3.27800000, 0.00000000
5.52272522e2, 3.27070000, 0.00000000
5.55987360e2, 3.26430000, 0.00000000
5.59752511e2, 3.25870000, 0.00000000
5.63569006e2, 3.25170000, 0.00000000
5.67437901e2, 3.24350000, 0.00000000
5.71360282e2, 3.23680000, 0.00000000
5.75337268e2, 3.23180000, 0.00000000
5.79370006e2, 3.22530000, 0.00000000
5.83459677e2, 3.21830000, 0.00000000
5.87607494e2, 3.21270000, 0.00000000
5.91814708e2, 3.20730000, 0.00000000
5.96082602e2, 3.20130000, 0.00000000
6.00412500e2, 3.19460000, 0.00000000
6.04805762e2, 3.18810000, 0.00000000
6.09263790e2, 3.18250000, 0.00000000
6.13788026e2, 3.17620000, 0.00000000
6.18379957e2, 3.16990000, 0.00000000
6.23041112e2, 3.16440000, 0.00000000
6.27773070e2, 3.15970000, 0.00000000
6.32577456e2, 3.15510000, 0.00000000
6.37455945e2, 3.14990000, 0.00000000
6.42410266e2, 3.14480000, 0.00000000
6.47442200e2, 3.13980000, 0.00000000
6.52553586e2, 3.13550000, 0.00000000
6.57746320e2, 3.13130000, 0.00000000
6.63022360e2, 3.12650000, 0.00000000
6.68383727e2, 3.12100000, 0.00000000
6.73832507e2, 3.11500000, 0.00000000
6.79370856e2, 3.10970000, 0.00000000
6.85001002e2, 3.10590000, 0.00000000
6.90725244e2, 3.10210000, 0.00000000
6.96545962e2, 3.09700000, 0.00000000
7.02465616e2, 3.09270000, 0.00000000
7.08486750e2, 3.08980000, 0.00000000
7.14611996e2, 3.08560000, 0.00000000
7.20844077e2, 3.08010000, 0.00000000
7.27185814e2, 3.07610000, 0.00000000
7.33640126e2, 3.07280000, 0.00000000
7.40210038e2, 3.06810000, 0.00000000
7.46898682e2, 3.06420000, 0.00000000
7.53709309e2, 3.06100000, 0.00000000
7.60645284e2, 3.05660000, 0.00000000
7.67710101e2, 3.05220000, 0.00000000
7.74907383e2, 3.04860000, 0.00000000
7.82240891e2, 3.04570000, 0.00000000
7.89714531e2, 3.04280000, 0.00000000
7.97332356e2, 3.03930000, 0.00000000
8.05098580e2, 3.03590000, 0.00000000
8.13017582e2, 3.03250000, 0.00000000
8.21093916e2, 3.02980000, 0.00000000
8.29332316e2, 3.02650000, 0.00000000
8.37737711e2, 3.02260000, 0.00000000
8.46315231e2, 3.02010000, 0.00000000
8.55070216e2, 3.01760000, 0.00000000
8.64008232e2, 3.01450000, 0.00000000
8.73135080e2, 3.01150000, 0.00000000
8.82456806e2, 3.00780000, 0.00000000
8.91979722e2, 3.00350000, 0.00000000
9.01710409e2, 3.00060000, 0.00000000
9.11655745e2, 2.99900000, 0.00000000
9.21822909e2, 2.99690000, 0.00000000
9.32219408e2, 2.99410000, 0.00000000
9.42853090e2, 2.99140000, 0.00000000
9.53732164e2, 2.98870000, 0.00000000
9.64865224e2, 2.98530000, 0.00000000
9.76261270e2, 2.98210000, 0.00000000
9.87929731e2, 2.98020000, 0.00000000

File: ray_trace_utils/Sopra_Data/ALAS390T.txt
wavelength (nm), n, k
2.75829102e2, 4.25970000, 2.98000000
2.76752637e2, 4.26020000, 2.93110000
2.77682377e2, 4.26460000, 2.88070000
2.78618385e2, 4.27260000, 2.82900000
2.79560724e2, 4.28120000, 2.77590000
2.80509460e2, 4.29130000, 2.72200000
2.81464657e2, 4.30210000, 2.67110000
2.82426381e2, 4.30920000, 2.62270000
2.83394700e2, 4.31250000, 2.57840000
2.84369682e2, 4.31090000, 2.54040000
2.85351395e2, 4.30250000, 2.50730000
2.86339911e2, 4.28870000, 2.47570000
2.87335298e2, 4.27500000, 2.44530000
2.88337631e2, 4.26610000, 2.41830000
2.89346981e2, 4.26280000, 2.39390000
2.90363422e2, 4.26290000, 2.37000000
2.91387030e2, 4.26110000, 2.34680000
2.92417880e2, 4.25550000, 2.32520000
2.93456050e2, 4.25080000, 2.30650000
2.94501618e2, 4.24890000, 2.29190000
2.95554663e2, 4.24770000, 2.27790000
2.96615266e2, 4.24530000, 2.26290000
2.97683509e2, 4.24350000, 2.25100000
2.98759473e2, 4.24640000, 2.24220000
2.99843244e2, 4.25380000, 2.23280000
3.00934906e2, 4.26300000, 2.22160000
3.02034546e2, 4.27230000, 2.21110000
3.03142253e2, 4.28240000, 2.20310000
3.04258114e2, 4.29480000, 2.19810000
3.05382220e2, 4.31130000, 2.19450000
3.06514663e2, 4.33000000, 2.18830000
3.07655537e2, 4.34860000, 2.17950000
3.08804935e2, 4.36920000, 2.17120000
3.09962953e2, 4.39230000, 2.16260000
3.11129690e2, 4.41660000, 2.15060000
3.12305243e2, 4.44280000, 2.13610000
3.13489712e2, 4.47140000, 2.12010000
3.14683201e2, 4.50230000, 2.10200000
3.15885812e2, 4.53480000, 2.08240000
3.17097650e2, 4.56760000, 2.06000000
3.18318822e2, 4.59820000, 2.03360000
3.19549436e2, 4.62730000, 2.00500000
3.20789602e2, 4.65760000, 1.97560000
3.22039432e2, 4.69000000, 1.94240000
3.23299039e2, 4.72570000, 1.90420000
3.24568537e2, 4.76280000, 1.86630000
3.25848045e2, 4.79580000, 1.82780000
3.27137682e2, 4.82140000, 1.78490000
3.28437566e2, 4.84000000, 1.73870000
3.29747823e2, 4.85190000, 1.68790000
3.31068575e2, 4.85800000, 1.63150000
3.32399950e2, 4.86190000, 1.57160000
3.33742076e2, 4.86660000, 1.50930000
3.35095085e2, 4.87310000, 1.44420000
3.36459108e2, 4.88150000, 1.38000000
3.37834281e2, 4.88770000, 1.31950000
3.39220742e2, 4.88840000, 1.25920000
3.40618630e2, 4.88330000, 1.19800000
3.42028086e2, 4.87300000, 1.13900000
3.43449256e2, 4.85820000, 1.08260000
3.44882285e2, 4.83950000, 1.02790000
3.46327322e2, 4.81760000, 9.76020000e-1
3.47784520e2, 4.79310000, 9.28510000e-1
3.49254032e2, 4.76660000, 8.84770000e-1
3.50736015e2, 4.73940000, 8.44020000e-1
3.52230629e2, 4.71190000, 8.05120000e-1
3.53738035e2, 4.68420000, 7.67740000e-1
3.55258399e2, 4.65590000, 7.33200000e-1
3.56791889e2, 4.62700000, 7.02180000e-1
3.58338674e2, 4.59830000, 6.73480000e-1
3.59898930e2, 4.57040000, 6.45350000e-1
3.61472832e2, 4.54300000, 6.18750000e-1
3.63060560e2, 4.51580000, 5.94920000e-1
3.64662298e2, 4.48960000, 5.72540000e-1
3.66278231e2, 4.46470000, 5.49760000e-1
3.67908550e2, 4.44080000, 5.26300000e-1
3.69553446e2, 4.41720000, 5.03980000e-1
3.71213118e2, 4.39370000, 4.83950000e-1
3.72887763e2, 4.37030000, 4.65770000e-1
3.74577587e2, 4.34720000, 4.47900000e-1
3.76282796e2, 4.32470000, 4.30030000e-1
3.78003601e2, 4.30220000, 4.13830000e-1
3.79740218e2, 4.28010000, 3.98500000e-1
3.81492866e2, 4.25820000, 3.82690000e-1
3.83261766e2, 4.23660000, 3.66320000e-1
3.85047147e2, 4.21610000, 3.49870000e-1
3.86849240e2, 4.19650000, 3.34740000e-1
3.88668280e2, 4.17690000, 3.20850000e-1
3.90504508e2, 4.15750000, 3.07920000e-1
3.92358169e2, 4.13850000, 2.95160000e-1
3.94229511e2, 4.11990000, 2.82030000e-1
3.96118790e2, 4.10150000, 2.69170000e-1
3.98026264e2, 4.08330000, 2.56240000e-1
3.99952198e2, 4.06510000, 2.44370000e-1
4.01896860e2, 4.04690000, 2.34260000e-1
4.03860525e2, 4.02880000, 2.23790000e-1
4.05843474e2, 4.01090000, 2.13340000e-1
4.07845991e2, 3.99340000, 2.04120000e-1
4.09868368e2, 3.97710000, 1.94460000e-1
4.11910901e2, 3.96220000, 1.83410000e-1
4.13973894e2, 3.94780000, 1.71970000e-1
4.16057655e2, 3.93200000, 1.61080000e-1
4.18162500e2, 3.91410000, 1.50270000e-1
4.20288750e2, 3.89550000, 1.39400000e-1
4.22436734e2, 3.87980000, 1.29270000e-1
4.24606785e2, 3.86690000, 1.19890000e-1
4.26799247e2, 3.85170000, 1.11180000e-1
4.29014468e2, 3.83420000, 1.03210000e-1
4.31252804e2, 3.81770000, 9.59640000e-2
4.33514620e2, 3.80220000, 8.89430000e-2
4.35800286e2, 3.78600000, 8.19120000e-2
4.38110181e2, 3.76820000, 7.58850000e-2
4.40444694e2, 3.75030000, 7.11770000e-2
4.42804219e2, 3.73500000, 6.68260000e-2
4.45189161e2, 3.72100000, 6.17810000e-2
4.47599932e2, 3.70510000, 5.64950000e-2
4.50036956e2, 3.68940000, 5.28100000e-2
4.52500662e2, 3.67610000, 4.97180000e-2
4.54991491e2, 3.66430000, 4.46770000e-2
4.57509894e2, 3.65210000, 3.86850000e-2
4.60056331e2, 3.63850000, 3.37400000e-2
4.62631273e2, 3.62450000, 2.96750000e-2
4.65235202e2, 3.61040000, 2.55860000e-2
4.67868609e2, 3.59580000, 2.12900000e-2
4.70531997e2, 3.58190000, 1.69070000e-2
4.73225883e2, 3.56840000, 1.22660000e-2
4.75950792e2, 3.55490000, 7.48870000e-3
4.78707264e2, 3.54110000, 3.27450000e-3
4.81495850e2, 3.52600000, 7.12900000e-4
4.84317114e2, 3.51090000, 0.00000000
4.87171636e2, 3.49640000, 0.00000000
4.90060005e2, 3.48230000, 0.00000000
4.92982828e2, 3.47010000, 0.00000000
4.95940725e2, 3.45910000, 0.00000000
4.98934331e2, 3.44710000, 0.00000000
5.01964297e2, 3.43630000, 0.00000000
5.05031288e2, 3.42710000, 0.00000000
5.08135989e2, 3.41690000, 0.00000000
5.11279098e2, 3.40550000, 0.00000000
5.14461333e2, 3.39570000, 0.00000000
5.17683429e2, 3.38690000, 0.00000000
5.20946140e2, 3.37700000, 0.00000000
5.24250238e2, 3.36730000, 0.00000000
5.27596516e2, 3.35910000, 0.00000000
5.30985787e2, 3.35180000, 0.00000000
5.34418885e2, 3.34340000, 0.00000000
5.37896665e2, 3.33450000, 0.00000000
5.41420006e2, 3.32640000, 0.00000000
5.44989808e2, 3.31770000, 0.00000000
5.48606997e2, 3.30930000, 0.00000000
5.52272522e2, 3.30170000, 0.00000000
5.55987360e2, 3.29490000, 0.00000000
5.59752511e2, 3.28890000, 0.00000000
5.63569006e2, 3.28160000, 0.00000000
5.67437901e2, 3.27330000, 0.00000000
5.71360282e2, 3.26640000, 0.00000000
5.75337268e2, 3.26080000, 0.00000000
5.79370006e2, 3.25410000, 0.00000000
5.83459677e2, 3.24690000, 0.00000000
5.87607494e2, 3.24110000, 0.00000000
5.91814708e2, 3.23550000, 0.00000000
5.96082602e2, 3.22920000, 0.00000000
6.00412500e2, 3.22240000, 0.00000000
6.04805762e2, 3.21580000, 0.00000000
6.09263790e2, 3.20990000, 0.00000000
6.13788026e2, 3.20340000, 0.00000000
6.18379957e2, 3.19700000, 0.00000000
6.23041112e2, 3.19140000, 0.00000000
6.27773070e2, 3.18650000, 0.00000000
6.32577456e2, 3.18170000, 0.00000000
6.37455945e2, 3.17640000, 0.00000000
6.42410266e2, 3.17110000, 0.00000000
6.47442200e2, 3.16590000, 0.00000000
6.52553586e2, 3.16140000, 0.00000000
6.57746320e2, 3.15700000, 0.00000000
6.63022360e2, 3.15210000, 0.00000000
6.68383727e2, 3.14660000, 0.00000000
6.73832507e2, 3.14050000, 0.00000000
6.79370856e2, 3.13520000, 0.00000000
6.85001002e2, 3.13120000, 0.00000000
6.90725244e2, 3.12720000, 0.00000000
6.96545962e2, 3.12210000, 0.00000000
7.02465616e2, 3.11770000, 0.00000000
7.08486750e2, 3.11460000, 0.00000000
7.14611996e2, 3.11030000, 0.00000000
7.20844077e2, 3.10480000, 0.00000000
7.27185814e2, 3.10060000, 0.00000000
7.33640126e2, 3.09720000, 0.00000000
7.40210038e2, 3.09250000, 0.00000000
7.46898682e2, 3.08850000, 0.00000000
7.53709309e2, 3.08520000, 0.00000000
7.60645284e2, 3.08070000, 0.00000000
7.67710101e2, 3.07630000, 0.00000000
7.74907383e2, 3.07260000, 0.00000000
7.82240891e2, 3.06960000, 0.00000000
7.89714531e2, 3.06660000, 0.00000000
7.97332356e2, 3.06300000, 0.00000000
8.05098580e2, 3.05940000, 0.00000000
8.13017582e2, 3.05600000, 0.00000000
8.21093916e2, 3.05320000, 0.00000000
8.29332316e2, 3.04980000, 0.00000000
8.37737711e2, 3.04590000, 0.00000000
8.46315231e2, 3.04330000, 0.00000000
8.55070216e2, 3.04070000, 0.00000000
8.64008232e2, 3.03750000, 0.00000000
8.73135080e2, 3.03440000, 0.00000000
8.82456806e2, 3.03070000, 0.00000000
8.91979722e2, 3.02640000, 0.00000000
9.01710409e2, 3.02350000, 0.00000000
9.11655745e2, 3.02180000, 0.00000000
9.21822909e2, 3.01950000, 0.00000000
9.32219408e2, 3.01670000, 0.00000000
9.42853090e2, 3.01390000, 0.00000000
9.53732164e2, 3.01120000, 0.00000000
9.64865224e2, 3.00790000, 0.00000000
9.76261270e2, 3.00460000, 0.00000000
9.87929731e2, 3.00260000, 0.00000000

File: ray_trace_utils/Sopra_Data/ALAS421T.txt
wavelength (nm), n, k
2.75829102e2, 4.19720000, 3.02120000
2.76752637e2, 4.21440000, 2.96820000
2.77682377e2, 4.23160000, 2.91390000
2.78618385e2, 4.24740000, 2.86250000
2.79560724e2, 4.25990000, 2.81050000
2.80509460e2, 4.26910000, 2.75720000
2.81464657e2, 4.27550000, 2.70300000
2.82426381e2, 4.28110000, 2.65040000
2.83394700e2, 4.28740000, 2.60480000
2.84369682e2, 4.29050000, 2.56470000
2.85351395e2, 4.28940000, 2.52750000
2.86339911e2, 4.28800000, 2.49460000
2.87335298e2, 4.28550000, 2.46300000
2.88337631e2, 4.28060000, 2.43350000
2.89346981e2, 4.27420000, 2.41000000
2.90363422e2, 4.26630000, 2.39030000
2.91387030e2, 4.25760000, 2.37060000
2.92417880e2, 4.25050000, 2.35320000
2.93456050e2, 4.24670000, 2.33850000
2.94501618e2, 4.24360000, 2.32460000
2.95554663e2, 4.23970000, 2.31130000
2.96615266e2, 4.23670000, 2.29500000
2.97683509e2, 4.23660000, 2.27770000
2.98759473e2, 4.24030000, 2.26490000
2.99843244e2, 4.24640000, 2.25330000
3.00934906e2, 4.25350000, 2.24060000
3.02034546e2, 4.26170000, 2.23020000
3.03142253e2, 4.27130000, 2.22140000
3.04258114e2, 4.28150000, 2.21220000
3.05382220e2, 4.29240000, 2.20320000
3.06514663e2, 4.30590000, 2.19420000
3.07655537e2, 4.32260000, 2.18440000
3.08804935e2, 4.34280000, 2.17460000
3.09962953e2, 4.36320000, 2.16590000
3.11129690e2, 4.38230000, 2.15700000
3.12305243e2, 4.40430000, 2.14590000
3.13489712e2, 4.43210000, 2.13180000
3.14683201e2, 4.46400000, 2.11430000
3.15885812e2, 4.49450000, 2.09480000
3.17097650e2, 4.52240000, 2.07370000
3.18318822e2, 4.55000000, 2.04870000
3.19549436e2, 4.57780000, 2.01990000
3.20789602e2, 4.60800000, 1.99010000
3.22039432e2, 4.63900000, 1.95950000
3.23299039e2, 4.67230000, 1.92720000
3.24568537e2, 4.70910000, 1.89330000
3.25848045e2, 4.74270000, 1.85730000
3.27137682e2, 4.76980000, 1.81840000
3.28437566e2, 4.78950000, 1.77640000
3.29747823e2, 4.80210000, 1.72950000
3.31068575e2, 4.81050000, 1.67650000
3.32399950e2, 4.81810000, 1.62080000
3.33742076e2, 4.82720000, 1.56490000
3.35095085e2, 4.83760000, 1.50770000
3.36459108e2, 4.85010000, 1.44890000
3.37834281e2, 4.86140000, 1.39030000
3.39220742e2, 4.86670000, 1.33150000
3.40618630e2, 4.86660000, 1.27290000
3.42028086e2, 4.86210000, 1.21520000
3.43449256e2, 4.85270000, 1.15750000
3.44882285e2, 4.83960000, 1.10110000
3.46327322e2, 4.82350000, 1.04770000
3.47784520e2, 4.80440000, 9.97910000e-1
3.49254032e2, 4.78290000, 9.50800000e-1
3.50736015e2, 4.76000000, 9.05040000e-1
3.52230629e2, 4.73550000, 8.61300000e-1
3.53738035e2, 4.70970000, 8.20670000e-1
3.55258399e2, 4.68270000, 7.83830000e-1
3.56791889e2, 4.65480000, 7.50590000e-1
3.58338674e2, 4.62660000, 7.19760000e-1
3.59898930e2, 4.59880000, 6.90930000e-1
3.61472832e2, 4.57090000, 6.64050000e-1
3.63060560e2, 4.54250000, 6.39170000e-1
3.64662298e2, 4.51480000, 6.14270000e-1
3.66278231e2, 4.48920000, 5.87490000e-1
3.67908550e2, 4.46480000, 5.60670000e-1
3.69553446e2, 4.44080000, 5.35220000e-1
3.71213118e2, 4.41750000, 5.12090000e-1
3.72887763e2, 4.39440000, 4.92390000e-1
3.74577587e2, 4.37080000, 4.74940000e-1
3.76282796e2, 4.34680000, 4.57410000e-1
3.78003601e2, 4.32360000, 4.39030000e-1
3.79740218e2, 4.30110000, 4.20770000e-1
3.81492866e2, 4.27890000, 4.02660000e-1
3.83261766e2, 4.25770000, 3.84550000e-1
3.85047147e2, 4.23740000, 3.67790000e-1
3.86849240e2, 4.21720000, 3.53510000e-1
3.88668280e2, 4.19710000, 3.41160000e-1
3.90504508e2, 4.17700000, 3.29890000e-1
3.92358169e2, 4.15700000, 3.19310000e-1
3.94229511e2, 4.13740000, 3.07750000e-1
3.96118790e2, 4.11840000, 2.95060000e-1
3.98026264e2, 4.09950000, 2.82550000e-1
3.99952198e2, 4.08110000, 2.70080000e-1
4.01896860e2, 4.06360000, 2.58680000e-1
4.03860525e2, 4.04620000, 2.47560000e-1
4.05843474e2, 4.02840000, 2.34360000e-1
4.07845991e2, 4.01070000, 2.21420000e-1
4.09868368e2, 3.99390000, 2.10730000e-1
4.11910901e2, 3.97830000, 1.99740000e-1
4.13973894e2, 3.96340000, 1.87720000e-1
4.16057655e2, 3.94790000, 1.76200000e-1
4.18162500e2, 3.93110000, 1.64520000e-1
4.20288750e2, 3.91320000, 1.52540000e-1
4.22436734e2, 3.89580000, 1.41550000e-1
4.24606785e2, 3.88160000, 1.31670000e-1
4.26799247e2, 3.87090000, 1.22730000e-1
4.29014468e2, 3.86000000, 1.14400000e-1
4.31252804e2, 3.84750000, 1.06280000e-1
4.33514620e2, 3.83550000, 9.88110000e-2
4.35800286e2, 3.82430000, 9.19960000e-2
4.38110181e2, 3.81180000, 8.56930000e-2
4.40444694e2, 3.79540000, 8.02610000e-2
4.42804219e2, 3.77700000, 7.56040000e-2
4.45189161e2, 3.75940000, 7.12970000e-2
4.47599932e2, 3.74130000, 6.61610000e-2
4.50036956e2, 3.72260000, 6.02120000e-2
4.52500662e2, 3.70410000, 5.60780000e-2
4.54991491e2, 3.68810000, 5.29670000e-2
4.57509894e2, 3.67390000, 4.80000000e-2
4.60056331e2, 3.65830000, 4.25320000e-2
4.62631273e2, 3.64210000, 3.78680000e-2
4.65235202e2, 3.62560000, 3.31040000e-2
4.67868609e2, 3.60840000, 2.85870000e-2
4.70531997e2, 3.59240000, 2.45330000e-2
4.73225883e2, 3.57760000, 2.01120000e-2
4.75950792e2, 3.56360000, 1.53950000e-2
4.78707264e2, 3.55050000, 1.06260000e-2
4.81495850e2, 3.53630000, 5.55150000e-3
4.84317114e2, 3.52040000, 1.45460000e-3
4.87171636e2, 3.50370000, 0.00000000
4.90060005e2, 3.48770000, 0.00000000
4.92982828e2, 3.47450000, 0.00000000
4.95940725e2, 3.46260000, 0.00000000
4.98934331e2, 3.44990000, 0.00000000
5.01964297e2, 3.43840000, 0.00000000
5.05031288e2, 3.42860000, 0.00000000
5.08135989e2, 3.41790000, 0.00000000
5.11279098e2, 3.40600000, 0.00000000
5.14461333e2, 3.39580000, 0.00000000
5.17683429e2, 3.38660000, 0.00000000
5.20946140e2, 3.37630000, 0.00000000
5.24250238e2, 3.36630000, 0.00000000
5.27596516e2, 3.35780000, 0.00000000
5.30985787e2, 3.35010000, 0.00000000
5.34418885e2, 3.34140000, 0.00000000
5.37896665e2, 3.33210000, 0.00000000
5.41420006e2, 3.32370000, 0.00000000
5.44989808e2, 3.31480000, 0.00000000
5.48606997e2, 3.30610000, 0.00000000
5.52272522e2, 3.29820000, 0.00000000
5.55987360e2, 3.29110000, 0.00000000
5.59752511e2, 3.28480000, 0.00000000
5.63569006e2, 3.27740000, 0.00000000
5.67437901e2, 3.26890000, 0.00000000
5.71360282e2, 3.26170000, 0.00000000
5.75337268e2, 3.25590000, 0.00000000
5.79370006e2, 3.24900000, 0.00000000
5.83459677e2, 3.24150000, 0.00000000
5.87607494e2, 3.23560000, 0.00000000
5.91814708e2, 3.22970000, 0.00000000
5.96082602e2, 3.22330000, 0.00000000
6.00412500e2, 3.21630000, 0.00000000
6.04805762e2, 3.20950000, 0.00000000
6.09263790e2, 3.20340000, 0.00000000
6.13788026e2, 3.19670000, 0.00000000
6.18379957e2, 3.19020000, 0.00000000
6.23041112e2, 3.18440000, 0.00000000
6.27773070e2, 3.17930000, 0.00000000
6.32577456e2, 3.17440000, 0.00000000
6.37455945e2, 3.16880000, 0.00000000
6.42410266e2, 3.16340000, 0.00000000
6.47442200e2, 3.15810000, 0.00000000
6.52553586e2, 3.15350000, 0.00000000
6.57746320e2, 3.14890000, 0.00000000
6.63022360e2, 3.14380000, 0.00000000
6.68383727e2, 3.13820000, 0.00000000
6.73832507e2, 3.13200000, 0.00000000
6.79370856e2, 3.12650000, 0.00000000
6.85001002e2, 3.12240000, 0.00000000
6.90725244e2, 3.11830000, 0.00000000
6.96545962e2, 3.11300000, 0.00000000
7.02465616e2, 3.10850000, 0.00000000
7.08486750e2, 3.10530000, 0.00000000
7.14611996e2, 3.10090000, 0.00000000
7.20844077e2, 3.09520000, 0.00000000
7.27185814e2, 3.09100000, 0.00000000
7.33640126e2, 3.08740000, 0.00000000
7.40210038e2, 3.08260000, 0.00000000
7.46898682e2, 3.07860000, 0.00000000
7.53709309e2, 3.07520000, 0.00000000
7.60645284e2, 3.07050000, 0.00000000
7.67710101e2, 3.06600000, 0.00000000
7.74907383e2, 3.06220000, 0.00000000
7.82240891e2, 3.05900000, 0.00000000
7.89714531e2, 3.05590000, 0.00000000
7.97332356e2, 3.05220000, 0.00000000
8.05098580e2, 3.04870000, 0.00000000
8.13017582e2, 3.04510000, 0.00000000
8.21093916e2, 3.04220000, 0.00000000
8.29332316e2, 3.03870000, 0.00000000
8.37737711e2, 3.03470000, 0.00000000
8.46315231e2, 3.03200000, 0.00000000
8.55070216e2, 3.02930000, 0.00000000
8.64008232e2, 3.02610000, 0.00000000
8.73135080e2, 3.02290000, 0.00000000
8.82456806e2, 3.01910000, 0.00000000
8.91979722e2, 3.01480000, 0.00000000
9.01710409e2, 3.01170000, 0.00000000
9.11655745e2, 3.01000000, 0.00000000
9.21822909e2, 3.00760000, 0.00000000
9.32219408e2, 3.00470000, 0.00000000
9.42853090e2, 3.00180000, 0.00000000
9.53732164e2, 2.99900000, 0.00000000
9.64865224e2, 2.99560000, 0.00000000
9.76261270e2, 2.99230000, 0.00000000
9.87929731e2, 2.99020000, 0.00000000

File: ray_trace_utils/Sopra_Data/ALAS527T.txt
wavelength (nm), n, k
2.75829102e2, 4.13040000, 3.08790000
2.76752637e2, 4.15520000, 3.04750000
2.77682377e2, 4.17570000, 3.00330000
2.78618385e2, 4.19620000, 2.95000000
2.79560724e2, 4.21070000, 2.89330000
2.80509460e2, 4.22020000, 2.83820000
2.81464657e2, 4.23230000, 2.78290000
2.82426381e2, 4.24280000, 2.73190000
2.83394700e2, 4.24870000, 2.68810000
2.84369682e2, 4.25520000, 2.64630000
2.85351395e2, 4.26290000, 2.60330000
2.86339911e2, 4.26810000, 2.56260000
2.87335298e2, 4.26860000, 2.52470000
2.88337631e2, 4.26370000, 2.48640000
2.89346981e2, 4.25460000, 2.45020000
2.90363422e2, 4.24460000, 2.41620000
2.91387030e2, 4.23760000, 2.38430000
2.92417880e2, 4.23360000, 2.35890000
2.93456050e2, 4.23040000, 2.33950000
2.94501618e2, 4.22880000, 2.32370000
2.95554663e2, 4.23090000, 2.30840000
2.96615266e2, 4.23590000, 2.29150000
2.97683509e2, 4.24010000, 2.27390000
2.98759473e2, 4.24180000, 2.25480000
2.99843244e2, 4.24210000, 2.23330000
3.00934906e2, 4.24300000, 2.21170000
3.02034546e2, 4.24550000, 2.19360000
3.03142253e2, 4.24800000, 2.18050000
3.04258114e2, 4.25000000, 2.17110000
3.05382220e2, 4.25450000, 2.16270000
3.06514663e2, 4.26360000, 2.15380000
3.07655537e2, 4.27730000, 2.14340000
3.08804935e2, 4.29290000, 2.13120000
3.09962953e2, 4.30810000, 2.11760000
3.11129690e2, 4.32380000, 2.10350000
3.12305243e2, 4.34050000, 2.08900000
3.13489712e2, 4.35690000, 2.07420000
3.14683201e2, 4.37310000, 2.06000000
3.15885812e2, 4.39070000, 2.04500000
3.17097650e2, 4.41100000, 2.02750000
3.18318822e2, 4.43280000, 2.00830000
3.19549436e2, 4.45300000, 1.98920000
3.20789602e2, 4.47310000, 1.97040000
3.22039432e2, 4.49640000, 1.94980000
3.23299039e2, 4.52290000, 1.92740000
3.24568537e2, 4.55120000, 1.90300000
3.25848045e2, 4.57800000, 1.87520000
3.27137682e2, 4.60100000, 1.84500000
3.28437566e2, 4.62060000, 1.81240000
3.29747823e2, 4.63750000, 1.77570000
3.31068575e2, 4.65140000, 1.73580000
3.32399950e2, 4.66210000, 1.69620000
3.33742076e2, 4.67360000, 1.65640000
3.35095085e2, 4.68910000, 1.61360000
3.36459108e2, 4.70750000, 1.56960000
3.37834281e2, 4.72670000, 1.52450000
3.39220742e2, 4.74320000, 1.47690000
3.40618630e2, 4.75510000, 1.42790000
3.42028086e2, 4.76330000, 1.37800000
3.43449256e2, 4.76940000, 1.32680000
3.44882285e2, 4.77260000, 1.27490000
3.46327322e2, 4.77160000, 1.22400000
3.47784520e2, 4.76620000, 1.17390000
3.49254032e2, 4.75760000, 1.12410000
3.50736015e2, 4.74670000, 1.07480000
3.52230629e2, 4.73300000, 1.02650000
3.53738035e2, 4.71680000, 9.79940000e-1
3.55258399e2, 4.69860000, 9.36020000e-1
3.56791889e2, 4.67950000, 8.95110000e-1
3.58338674e2, 4.65990000, 8.56140000e-1
3.59898930e2, 4.63920000, 8.18400000e-1
3.61472832e2, 4.61670000, 7.82820000e-1
3.63060560e2, 4.59300000, 7.49740000e-1
3.64662298e2, 4.56930000, 7.18330000e-1
3.66278231e2, 4.54550000, 6.88120000e-1
3.67908550e2, 4.52170000, 6.59610000e-1
3.69553446e2, 4.49910000, 6.32600000e-1
3.71213118e2, 4.47760000, 6.06180000e-1
3.72887763e2, 4.45570000, 5.80600000e-1
3.74577587e2, 4.43340000, 5.55770000e-1
3.76282796e2, 4.41060000, 5.31790000e-1
3.78003601e2, 4.38760000, 5.09470000e-1
3.79740218e2, 4.36470000, 4.88600000e-1
3.81492866e2, 4.34150000, 4.69000000e-1
3.83261766e2, 4.31840000, 4.50500000e-1
3.85047147e2, 4.29630000, 4.32440000e-1
3.86849240e2, 4.27520000, 4.14440000e-1
3.88668280e2, 4.25470000, 3.97000000e-1
3.90504508e2, 4.23470000, 3.80700000e-1
3.92358169e2, 4.21490000, 3.65290000e-1
3.94229511e2, 4.19490000, 3.51000000e-1
3.96118790e2, 4.17490000, 3.37520000e-1
3.98026264e2, 4.15540000, 3.24160000e-1
3.99952198e2, 4.13610000, 3.11150000e-1
4.01896860e2, 4.11720000, 2.97910000e-1
4.03860525e2, 4.09880000, 2.84570000e-1
4.05843474e2, 4.08080000, 2.72090000e-1
4.07845991e2, 4.06310000, 2.61230000e-1
4.09868368e2, 4.04590000, 2.51230000e-1
4.11910901e2, 4.02900000, 2.40330000e-1
4.13973894e2, 4.01210000, 2.29330000e-1
4.16057655e2, 3.99580000, 2.19640000e-1
4.18162500e2, 3.98010000, 2.10720000e-1
4.20288750e2, 3.96410000, 2.02000000e-1
4.22436734e2, 3.94760000, 1.92620000e-1
4.24606785e2, 3.93080000, 1.82210000e-1
4.26799247e2, 3.91510000, 1.72260000e-1
4.29014468e2, 3.90160000, 1.63040000e-1
4.31252804e2, 3.88970000, 1.53600000e-1
4.33514620e2, 3.87730000, 1.44090000e-1
4.35800286e2, 3.86070000, 1.35230000e-1
4.38110181e2, 3.84000000, 1.27420000e-1
4.40444694e2, 3.82000000, 1.20780000e-1
4.42804219e2, 3.80360000, 1.15330000e-1
4.45189161e2, 3.78900000, 1.10710000e-1
4.47599932e2, 3.77460000, 1.06120000e-1
4.50036956e2, 3.76100000, 1.00550000e-1
4.52500662e2, 3.74770000, 9.39830000e-2
4.54991491e2, 3.73420000, 8.75330000e-2
4.57509894e2, 3.72110000, 8.21860000e-2
4.60056331e2, 3.70810000, 7.78730000e-2
4.62631273e2, 3.69570000, 7.36630000e-2
4.65235202e2, 3.68340000, 6.85940000e-2
4.67868609e2, 3.67070000, 6.26550000e-2
4.70531997e2, 3.65800000, 5.57730000e-2
4.73225883e2, 3.64450000, 4.88530000e-2
4.75950792e2, 3.63110000, 4.35360000e-2
4.78707264e2, 3.61890000, 3.86300000e-2
4.81495850e2, 3.60610000, 3.35200000e-2
4.84317114e2, 3.59230000, 2.91250000e-2
4.87171636e2, 3.57830000, 2.55380000e-2
4.90060005e2, 3.56430000, 2.22090000e-2
4.92982828e2, 3.55190000, 1.84770000e-2
4.95940725e2, 3.54000000, 1.47360000e-2
4.98934331e2, 3.52680000, 1.12500000e-2
5.01964297e2, 3.51420000, 7.59200000e-3
5.05031288e2, 3.50210000, 3.72610000e-3
5.08135989e2, 3.48790000, 8.93100000e-4
5.11279098e2, 3.47270000, 0.00000000
5.14461333e2, 3.45980000, 0.00000000
5.17683429e2, 3.44860000, 0.00000000
5.20946140e2, 3.43680000, 0.00000000
5.24250238e2, 3.42540000, 0.00000000
5.27596516e2, 3.41550000, 0.00000000
5.30985787e2, 3.40670000, 0.00000000
5.34418885e2, 3.39690000, 0.00000000
5.37896665e2, 3.38680000, 0.00000000
5.41420006e2, 3.37750000, 0.00000000
5.44989808e2, 3.36790000, 0.00000000
5.48606997e2, 3.35850000, 0.00000000
5.52272522e2, 3.35000000, 0.00000000
5.55987360e2, 3.34220000, 0.00000000
5.59752511e2, 3.33520000, 0.00000000
5.63569006e2, 3.32710000, 0.00000000
5.67437901e2, 3.31800000, 0.00000000
5.71360282e2, 3.31030000, 0.00000000
5.75337268e2, 3.30400000, 0.00000000
5.79370006e2, 3.29660000, 0.00000000
5.83459677e2, 3.28880000, 0.00000000
5.87607494e2, 3.28220000, 0.00000000
5.91814708e2, 3.27580000, 0.00000000
5.96082602e2, 3.26890000, 0.00000000
6.00412500e2, 3.26170000, 0.00000000
6.04805762e2, 3.25450000, 0.00000000
6.09263790e2, 3.24800000, 0.00000000
6.13788026e2, 3.24110000, 0.00000000
6.18379957e2, 3.23430000, 0.00000000
6.23041112e2, 3.22820000, 0.00000000
6.27773070e2, 3.22270000, 0.00000000
6.32577456e2, 3.21740000, 0.00000000
6.37455945e2, 3.21150000, 0.00000000
6.42410266e2, 3.20580000, 0.00000000
6.47442200e2, 3.20020000, 0.00000000
6.52553586e2, 3.19530000, 0.00000000
6.57746320e2, 3.19040000, 0.00000000
6.63022360e2, 3.18500000, 0.00000000
6.68383727e2, 3.17920000, 0.00000000
6.73832507e2, 3.17280000, 0.00000000
6.79370856e2, 3.16720000, 0.00000000
6.85001002e2, 3.16270000, 0.00000000
6.90725244e2, 3.15830000, 0.00000000
6.96545962e2, 3.15290000, 0.00000000
7.02465616e2, 3.14810000, 0.00000000
7.08486750e2, 3.14460000, 0.00000000
7.14611996e2, 3.14000000, 0.00000000
7.20844077e2, 3.13430000, 0.00000000
7.27185814e2, 3.12980000, 0.00000000
7.33640126e2, 3.12600000, 0.00000000
7.40210038e2, 3.12100000, 0.00000000
7.46898682e2, 3.11680000, 0.00000000
7.53709309e2, 3.11310000, 0.00000000
7.60645284e2, 3.10840000, 0.00000000
7.67710101e2, 3.10370000, 0.00000000
7.74907383e2, 3.09970000, 0.00000000
7.82240891e2, 3.09630000, 0.00000000
7.89714531e2, 3.09300000, 0.00000000
7.97332356e2, 3.08910000, 0.00000000
8.05098580e2, 3.08540000, 0.00000000
8.13017582e2, 3.08170000, 0.00000000
8.21093916e2, 3.07860000, 0.00000000
8.29332316e2, 3.07500000, 0.00000000
8.37737711e2, 3.07090000, 0.00000000
8.46315231e2, 3.06800000, 0.00000000
8.55070216e2, 3.06510000, 0.00000000
8.64008232e2, 3.06170000, 0.00000000
8.73135080e2, 3.05840000, 0.00000000
8.82456806e2, 3.05450000, 0.00000000
8.91979722e2, 3.05020000, 0.00000000
9.01710409e2, 3.04700000, 0.00000000
9.11655745e2, 3.04500000, 0.00000000
9.21822909e2, 3.04250000, 0.00000000
9.32219408e2, 3.03940000, 0.00000000
9.42853090e2, 3.03650000, 0.00000000
9.53732164e2, 3.03350000, 0.00000000
9.64865224e2, 3.03010000, 0.00000000
9.76261270e2, 3.02670000, 0.00000000
9.87929731e2, 3.02450000, 0.00000000
