Repository: casselineau/Tracer

Filename    Symbol               Range (nm)     Description
--------    ------              ------------    -----------
7059        7059                250      900    Glass 7059
AG          Ag                  187     2066    Silver
AGAINP0     (Al0Ga1)0.5In0.5P   225     1000    Aluminum Gallium Indium Phosphide (0% Al)
AGAINP1     (Al.1Ga.9)0.5In0.5P 225     1000    Aluminum Gallium Indium Phosphide (10% Al)
AGAINP3     (Al.3Ga.7)0.5In0.5P 225     1000    Aluminum Gallium Indium Phosphide (30% Al)
AGAINP6     (Al.6Ga.4)0.5In0.5P 225     1000    Aluminum Gallium Indium Phosphide (60% Al)
AGAINP7     (Al.7Ga.3)0.5In0.5P 225     1000    Aluminum Gallium Indium Phosphide (70% Al)

File: ray_trace_utils/Sopra_Data/ALGAAS5.txt
wavelength (nm), n, k
2.06641969e2, 1.36607500, 2.41844000
2.07333079e2, 1.36192000, 2.44042300
2.08028828e2, 1.36593800, 2.45171100
2.08729261e2, 1.36407500, 2.46467100
2.09434428e2, 1.36221300, 2.48013800
2.10144375e2, 1.36197100, 2.49276500
2.10859152e2, 1.36378700, 2.50441700
2.11578808e2, 1.36198400, 2.52408800
2.12303393e2, 1.36324800, 2.53806800
2.13032958e2, 1.36211800, 2.54951500
2.13767554e2, 1.36417500, 2.57207200
2.14507234e2, 1.36761700, 2.58869400
2.15252051e2, 1.36813300, 2.60841100
2.16002058e2, 1.37174200, 2.62492500
2.16757310e2, 1.37652900, 2.64330600
2.17517862e2, 1.37876100, 2.66603800
2.18283770e2, 1.38597000, 2.68801500
2.19055091e2, 1.39174700, 2.70942700
2.19831882e2, 1.39665500, 2.73181600
2.20614202e2, 1.40577600, 2.75684500
2.21402109e2, 1.41203300, 2.77959900
2.22195665e2, 1.42171800, 2.80355000
2.22994930e2, 1.43085500, 2.82694200
2.23799966e2, 1.44107700, 2.85215200
2.24610836e2, 1.45145800, 2.87883700
2.25427602e2, 1.46164400, 2.90330200
2.26250331e2, 1.47496800, 2.93104000
2.27079087e2, 1.48734400, 2.95593800
2.27913936e2, 1.50180600, 2.98882100
2.28754947e2, 1.51772500, 3.01505400
2.29602188e2, 1.53251300, 3.04459500
2.30455727e2, 1.55164100, 3.07322400
2.31315637e2, 1.56858600, 3.10386900
2.32181987e2, 1.58925100, 3.13442100
2.33054852e2, 1.61012500, 3.16508600
2.33934304e2, 1.63212800, 3.19917400
2.34820419e2, 1.65303300, 3.23252300
2.35713272e2, 1.67921600, 3.26581000
2.36612941e2, 1.70387300, 3.30345600
2.37519504e2, 1.73209900, 3.33743500
2.38433041e2, 1.76292300, 3.37753600
2.39353632e2, 1.79470600, 3.41527200
2.40281359e2, 1.82900400, 3.45443700
2.41216306e2, 1.86618900, 3.49465300
2.42158557e2, 1.90703700, 3.53617700
2.43108199e2, 1.95126700, 3.57907600
2.44065318e2, 2.00012900, 3.62082200
2.45030003e2, 2.05279000, 3.66346200
2.46002344e2, 2.11356000, 3.70622400
2.46982433e2, 2.17882500, 3.74823300
2.47970363e2, 2.24985100, 3.78674400
2.48966227e2, 2.32901400, 3.82203900
2.49970124e2, 2.41457500, 3.85405000
2.50982148e2, 2.50356500, 3.87775200
2.52002401e2, 2.59543400, 3.89439400
2.53030982e2, 2.68613800, 3.90383600
2.54067994e2, 2.77885100, 3.91105000
2.55113542e2, 2.87217000, 3.91478600
2.56167730e2, 2.97112700, 3.91722400
2.57230667e2, 3.07556900, 3.91276100
2.58302461e2, 3.18679900, 3.89850400
2.59383224e2, 3.30004100, 3.87134500
2.60473070e2, 3.41484400, 3.83264500
2.61572112e2, 3.52350600, 3.78039200
2.62680469e2, 3.63025900, 3.71832400
2.63798258e2, 3.73127700, 3.64508800
2.64925601e2, 3.82491800, 3.56050500
2.66062621e2, 3.90696300, 3.46565700
2.67209442e2, 3.97750000, 3.36181000
2.68366193e2, 4.03204600, 3.25443700
2.69533003e2, 4.07169600, 3.14648500
2.70710003e2, 4.09887700, 3.04002600
2.71897327e2, 4.11507600, 2.93839000
2.73095113e2, 4.12008500, 2.84211000
2.74303498e2, 4.11747400, 2.75093200
2.75522625e2, 4.10726200, 2.66789500
2.76752637e2, 4.09394400, 2.59076200
2.77993680e2, 4.07545800, 2.52140400
2.79245904e2, 4.05465600, 2.45849000
2.80509460e2, 4.03265700, 2.40182600
2.81784503e2, 4.00901200, 2.35048100
2.83071190e2, 3.98510900, 2.30384200
2.84369682e2, 3.96172200, 2.26177200
2.85680141e2, 3.93806500, 2.22428300
2.87002734e2, 3.91623000, 2.19038500
2.88337631e2, 3.89401300, 2.15906300
2.89685003e2, 3.87271900, 2.13171300
2.91045027e2, 3.85262800, 2.10644300
2.92417880e2, 3.83341400, 2.08355100
2.93803747e2, 3.81478900, 2.06356700
2.95202813e2, 3.79776900, 2.04598800
2.96615266e2, 3.78255900, 2.02917500
2.98041301e2, 3.76841400, 2.01489500
2.99481114e2, 3.75463500, 2.00183900
3.00934906e2, 3.74232100, 1.98954700
3.02402881e2, 3.73017700, 1.97955800
3.03885248e2, 3.72020200, 1.97030600
3.05382220e2, 3.71064700, 1.96276000
3.06894013e2, 3.70249000, 1.95581000
3.08420849e2, 3.69542400, 1.94965800
3.09962953e2, 3.68832900, 1.94476500
3.11520556e2, 3.68261900, 1.94078500
3.13093892e2, 3.67821900, 1.93748900
3.14683201e2, 3.67453300, 1.93510900
3.16288728e2, 3.67289600, 1.93358200
3.17910721e2, 3.67065800, 1.93298800
3.19549436e2, 3.67027400, 1.93319300
3.21205133e2, 3.67042300, 1.93436000
3.22878076e2, 3.67261500, 1.93619600
3.24568537e2, 3.67593500, 1.93836900
3.26276793e2, 3.68007300, 1.94198600
3.28003125e2, 3.68586600, 1.94562600
3.29747823e2, 3.69326700, 1.95030500
3.31511180e2, 3.70175100, 1.95599300
3.33293498e2, 3.71207600, 1.96200100
3.35095085e2, 3.72435400, 1.96937500
3.36916254e2, 3.73845700, 1.97752600
3.38757326e2, 3.75478400, 1.98632400
3.40618630e2, 3.77323300, 1.99612300
3.42500501e2, 3.79510000, 2.00679700
3.44403281e2, 3.82150700, 2.01745900
3.46327322e2, 3.85177400, 2.02852000
3.48272981e2, 3.88812300, 2.03864100
3.50240625e2, 3.93077800, 2.04700700
3.52230629e2, 3.97962700, 2.05145000
3.54243375e2, 4.03394400, 2.04885000
3.56279257e2, 4.09083900, 2.03780400
3.58338674e2, 4.14768100, 2.01713600
3.60422039e2, 4.20132400, 1.98962000
3.62529770e2, 4.25076300, 1.95675600
3.64662298e2, 4.29397700, 1.92157000
3.66820063e2, 4.33561800, 1.88679100
3.69003516e2, 4.37605000, 1.85366400
3.71213118e2, 4.41962200, 1.82064800
3.73449341e2, 4.46822300, 1.78719600
3.75712671e2, 4.52522300, 1.74848000
3.78003601e2, 4.58702300, 1.69661000
3.80322642e2, 4.64825800, 1.62876500
3.82670313e2, 4.70051600, 1.54189700
3.85047147e2, 4.73690800, 1.44301700
3.87453692e2, 4.75350900, 1.33959200
3.89890507e2, 4.75225400, 1.23923400
3.92358169e2, 4.73689200, 1.14768200
3.94857265e2, 4.71440700, 1.06311800
3.97388402e2, 4.68553400, 9.90990000e-1
3.99952198e2, 4.65390300, 9.26633000e-1
4.02549290e2, 4.62052700, 8.67606000e-1
4.05180331e2, 4.58715700, 8.13400000e-1
4.07845991e2, 4.55237600, 7.65616000e-1
4.10546958e2, 4.51718500, 7.23221000e-1
4.13283938e2, 4.48295300, 6.83894000e-1
4.16057655e2, 4.44933100, 6.50906000e-1
4.18868856e2, 4.41717000, 6.19621000e-1
4.21718304e2, 4.38710000, 5.87958000e-1
4.24606785e2, 4.35698700, 5.60417000e-1
4.27535108e2, 4.32779700, 5.34196000e-1
4.30504102e2, 4.29958100, 5.09222000e-1
4.33514620e2, 4.27192400, 4.87916000e-1
4.36567540e2, 4.24484700, 4.67444000e-1
4.39663763e2, 4.21969500, 4.47928000e-1
4.42804219e2, 4.19465000, 4.28680000e-1
4.45989861e2, 4.17064900, 4.12486000e-1
4.49221671e2, 4.14691300, 3.96229000e-1
4.52500662e2, 4.12474800, 3.79811000e-1
4.55827872e2, 4.10186000, 3.67931000e-1
4.59204375e2, 4.08049700, 3.55479000e-1
4.62631273e2, 4.06019800, 3.42568000e-1
4.66109704e2, 4.03913600, 3.31979000e-1
4.69640838e2, 4.02105500, 3.19081000e-1
4.73225883e2, 4.00053500, 3.09280000e-1
4.76866082e2, 3.98516200, 2.92655000e-1
4.80562718e2, 3.96665400, 2.83212000e-1
4.84317114e2, 3.95066000, 2.71499000e-1
4.88130635e2, 3.93428600, 2.61408000e-1
4.92004688e2, 3.91789300, 2.53297000e-1
4.95940725e2, 3.90325100, 2.45263000e-1
4.99940247e2, 3.88840000, 2.37770000e-1
5.04004802e2, 3.87535400, 2.31091000e-1
5.08135989e2, 3.86285900, 2.23058000e-1
5.12335460e2, 3.85106800, 2.14542000e-1
5.16604922e2, 3.83758900, 2.04766000e-1
5.20946140e2, 3.82373000, 1.96250000e-1
5.25360938e2, 3.80894800, 1.86812000e-1
5.29851202e2, 3.79308500, 1.78424000e-1
5.34418885e2, 3.77698000, 1.70402000e-1
5.39066006e2, 3.76066900, 1.64004000e-1
5.43794655e2, 3.74633000, 1.58100000e-1
5.48606997e2, 3.73207000, 1.51523000e-1
5.53505274e2, 3.71894200, 1.45543000e-1
5.58491808e2, 3.70614200, 1.39188000e-1
5.63569006e2, 3.69559500, 1.33143000e-1
5.68739364e2, 3.68571500, 1.24900000e-1
5.74005469e2, 3.67599600, 1.16143000e-1
5.79370006e2, 3.66640600, 1.07562000e-1
5.84835761e2, 3.66042000, 1.00435000e-1
5.90405625e2, 3.66429400, 8.78600000e-2
5.96082602e2, 3.66373200, 5.26230000e-2
6.01869812e2, 3.63574300, 2.00700000e-2
6.07770497e2, 3.60663700, 4.06300000e-3
6.13788026e2, 3.57807800, 9.55000000e-4
6.19925906e2, 3.55793300, 1.71900000e-3
6.26187784e2, 3.53791000, 1.19200000e-3
6.32577456e2, 3.52204300, 3.20600000e-3
6.39098873e2, 3.50775700, 2.22700000e-3
6.45756153e2, 3.49301800, 9.44000000e-4
6.52553586e2, 3.47694500, 3.20000000e-5
6.59495645e2, 3.46210100, 2.42200000e-3
6.66586996e2, 3.45127600, 3.54600000e-3
6.73832507e2, 3.43948600, 2.38100000e-3
6.81237260e2, 3.42779500, 1.27800000e-3
6.88806563e2, 3.41693400, 1.17000000e-4
6.96545962e2, 3.40706100, 0.00000000
7.04461257e2, 3.39672200, 0.00000000
7.12558513e2, 3.38526700, 0.00000000
7.20844077e2, 3.37549700, 0.00000000
7.29324596e2, 3.36810400, 0.00000000
7.38007031e2, 3.36055500, 0.00000000
7.46898682e2, 3.35203900, 0.00000000
7.56007203e2, 3.34338500, 0.00000000
7.65340625e2, 3.33636400, 0.00000000
7.74907383e2, 3.32851900, 0.00000000
7.84716337e2, 3.32004700, 0.00000000
7.94776803e2, 3.31197800, 0.00000000
8.05098580e2, 3.30334600, 0.00000000
8.15691982e2, 3.29302000, 0.00000000
8.26567875e2, 3.28329100, 0.00000000

File: ray_trace_utils/Sopra_Data/ALGAAS6.txt
wavelength (nm), n, k
2.06641969e2, 1.38522500, 2.41968100
2.07333079e2, 1.37425800, 2.43886200
2.08028828e2, 1.38473400, 2.44404800
2.08729261e2, 1.37602500, 2.45656300
2.09434428e2, 1.37132900, 2.47176400
2.10144375e2, 1.37038100, 2.48582000
2.10859152e2, 1.37122200, 2.49512800
2.11578808e2, 1.36910900, 2.51133900
2.12303393e2, 1.36584500, 2.53508000
2.13032958e2, 1.36810300, 2.54780400
2.13767554e2, 1.37039900, 2.56502100
2.14507234e2, 1.37411700, 2.58844900
2.15252051e2, 1.37867900, 2.60555000
2.16002058e2, 1.37996800, 2.62479600
2.16757310e2, 1.38609900, 2.64685800
2.17517862e2, 1.38910300, 2.66900100
2.18283770e2, 1.39268300, 2.69004400
2.19055091e2, 1.39857600, 2.71322100
2.19831882e2, 1.40700200, 2.73641300
2.20614202e2, 1.41196900, 2.75995000
2.21402109e2, 1.42194400, 2.78461000
2.22195665e2, 1.43088200, 2.81043700
2.22994930e2, 1.44235200, 2.83674600
2.23799966e2, 1.45239700, 2.86062600
2.24610836e2, 1.46256600, 2.88843300
2.25427602e2, 1.47496600, 2.91531800
2.26250331e2, 1.48950700, 2.94217800
2.27079087e2, 1.50282300, 2.97060800
2.27913936e2, 1.51740600, 2.99858500
2.28754947e2, 1.53517900, 3.02974900
2.29602188e2, 1.55344500, 3.05921700
2.30455727e2, 1.57210100, 3.08952000
2.31315637e2, 1.59196700, 3.12001300
2.32181987e2, 1.61415900, 3.15205000
2.33054852e2, 1.63647200, 3.18434900
2.33934304e2, 1.66049500, 3.21666200
2.34820419e2, 1.68598100, 3.25048200
2.35713272e2, 1.71268900, 3.28442900
2.36612941e2, 1.74041000, 3.31926200
2.37519504e2, 1.77257500, 3.35440900
2.38433041e2, 1.80496900, 3.39187100
2.39353632e2, 1.83884300, 3.42893300
2.40281359e2, 1.87727700, 3.46550500
2.41216306e2, 1.91790600, 3.50381700
2.42158557e2, 1.96121500, 3.54188200
2.43108199e2, 2.00710200, 3.58109000
2.44065318e2, 2.05689000, 3.62035500
2.45030003e2, 2.11211100, 3.65898800
2.46002344e2, 2.17153100, 3.69764800
2.46982433e2, 2.23723900, 3.73571800
2.47970363e2, 2.30443300, 3.77190300
2.48966227e2, 2.38258600, 3.80203100
2.49970124e2, 2.46582700, 3.83172600
2.50982148e2, 2.55478100, 3.85575600
2.52002401e2, 2.64644700, 3.86997600
2.53030982e2, 2.73993400, 3.88072400
2.54067994e2, 2.83151600, 3.88339200
2.55113542e2, 2.92402200, 3.88179100
2.56167730e2, 3.01590300, 3.88018300
2.57230667e2, 3.11337200, 3.87688700
2.58302461e2, 3.22066100, 3.86632300
2.59383224e2, 3.33502100, 3.84401500
2.60473070e2, 3.45232700, 3.80283500
2.61572112e2, 3.56146900, 3.75001500
2.62680469e2, 3.66542200, 3.68960300
2.63798258e2, 3.76242100, 3.61726400
2.64925601e2, 3.85809400, 3.53676200
2.66062621e2, 3.94709100, 3.44331700
2.67209442e2, 4.02240600, 3.33680200
2.68366193e2, 4.07985600, 3.22356300
2.69533003e2, 4.12032000, 3.10655400
2.70710003e2, 4.14435100, 2.99326900
2.71897327e2, 4.15511000, 2.88770100
2.73095113e2, 4.15289500, 2.78947400
2.74303498e2, 4.14270600, 2.69873800
2.75522625e2, 4.12739200, 2.61565700
2.76752637e2, 4.10914900, 2.54344000
2.77993680e2, 4.08538100, 2.47805700
2.79245904e2, 4.06462000, 2.41817700
2.80509460e2, 4.03988600, 2.36528500
2.81784503e2, 4.01485300, 2.31796300
2.83071190e2, 3.99031500, 2.27510500
2.84369682e2, 3.96785900, 2.23730400
2.85680141e2, 3.94684800, 2.20115200
2.87002734e2, 3.92382700, 2.17101200
2.88337631e2, 3.90326300, 2.14220700
2.89685003e2, 3.88312000, 2.11770000
2.91045027e2, 3.86434200, 2.09464600
2.92417880e2, 3.84784900, 2.07343300
2.93803747e2, 3.83118200, 2.05468400
2.95202813e2, 3.81538600, 2.03820900
2.96615266e2, 3.80177200, 2.02326100
2.98041301e2, 3.78947200, 2.00958600
2.99481114e2, 3.77793900, 1.99832100
3.00934906e2, 3.76793400, 1.98732900
3.02402881e2, 3.75820300, 1.97825900
3.03885248e2, 3.75032100, 1.96921100
3.05382220e2, 3.74314000, 1.96214800
3.06894013e2, 3.73705100, 1.95567400
3.08420849e2, 3.73178000, 1.95080400
3.09962953e2, 3.72846500, 1.94663600
3.11520556e2, 3.72517300, 1.94157500
3.13093892e2, 3.72202900, 1.93975600
3.14683201e2, 3.72234100, 1.93745700
3.16288728e2, 3.72287600, 1.93660500
3.17910721e2, 3.72495800, 1.93533200
3.19549436e2, 3.72669800, 1.93599400
3.21205133e2, 3.73042200, 1.93636900
3.22878076e2, 3.73616400, 1.93817100
3.24568537e2, 3.74302200, 1.94061200
3.26276793e2, 3.75049200, 1.94394900
3.28003125e2, 3.76045800, 1.94824600
3.29747823e2, 3.77277500, 1.95340300
3.31511180e2, 3.78572300, 1.95839800
3.33293498e2, 3.80287600, 1.96566200
3.35095085e2, 3.82156900, 1.97264200
3.36916254e2, 3.84415800, 1.97989700
3.38757326e2, 3.87041300, 1.98738100
3.40618630e2, 3.90110900, 1.99432400
3.42500501e2, 3.93712800, 1.99920600
3.44403281e2, 3.97670900, 2.00207200
3.46327322e2, 4.02279800, 2.00053800
3.48272981e2, 4.07140500, 1.99227200
3.50240625e2, 4.12447200, 1.97491200
3.52230629e2, 4.17400800, 1.95381600
3.54243375e2, 4.22379900, 1.92446000
3.56279257e2, 4.26865300, 1.89355800
3.58338674e2, 4.31067500, 1.85849000
3.60422039e2, 4.34728700, 1.82526400
3.62529770e2, 4.38625300, 1.78976600
3.64662298e2, 4.42929000, 1.75370200
3.66820063e2, 4.47840300, 1.71362800
3.69003516e2, 4.52840100, 1.66803400
3.71213118e2, 4.58117200, 1.60844600
3.73449341e2, 4.62739400, 1.53547100
3.75712671e2, 4.66554400, 1.44959000
3.78003601e2, 4.68729200, 1.35825400
3.80322642e2, 4.69322300, 1.26872600
3.82670313e2, 4.68728200, 1.18227800
3.85047147e2, 4.67204200, 1.10116100
3.87453692e2, 4.64935400, 1.02770400
3.89890507e2, 4.62171200, 9.60608000e-1
3.92358169e2, 4.59139300, 9.00243000e-1
3.94857265e2, 4.56056000, 8.45132000e-1
3.97388402e2, 4.52839700, 7.98147000e-1
3.99952198e2, 4.49712200, 7.53889000e-1
4.02549290e2, 4.46566100, 7.14029000e-1
4.05180331e2, 4.43385000, 6.77774000e-1
4.07845991e2, 4.40328100, 6.43487000e-1
4.10546958e2, 4.37262500, 6.12053000e-1
4.13283938e2, 4.34258500, 5.83765000e-1
4.16057655e2, 4.31428200, 5.57339000e-1
4.18868856e2, 4.28684800, 5.31772000e-1
4.21718304e2, 4.26018000, 5.11106000e-1
4.24606785e2, 4.23407400, 4.89616000e-1
4.27535108e2, 4.20844700, 4.67186000e-1
4.30504102e2, 4.18388300, 4.47993000e-1
4.33514620e2, 4.15987900, 4.30026000e-1
4.36567540e2, 4.13623700, 4.13799000e-1
4.39663763e2, 4.11405300, 3.97630000e-1
4.42804219e2, 4.09228600, 3.83571000e-1
4.45989861e2, 4.07124100, 3.68320000e-1
4.49221671e2, 4.05070500, 3.54118000e-1
4.52500662e2, 4.03097600, 3.40110000e-1
4.55827872e2, 4.01093700, 3.27988000e-1
4.59204375e2, 3.99213500, 3.17425000e-1
4.62631273e2, 3.97395100, 3.08045000e-1
4.66109704e2, 3.95572400, 2.97674000e-1
4.69640838e2, 3.94037900, 2.84383000e-1
4.73225883e2, 3.92263000, 2.76433000e-1
4.76866082e2, 3.90845800, 2.62038000e-1
4.80562718e2, 3.89285100, 2.53066000e-1
4.84317114e2, 3.87982100, 2.41045000e-1
4.88130635e2, 3.86601300, 2.31241000e-1
4.92004688e2, 3.85192100, 2.20794000e-1
4.95940725e2, 3.83723000, 2.05745000e-1
4.99940247e2, 3.82104800, 1.97571000e-1
5.04004802e2, 3.80498600, 1.86669000e-1
5.08135989e2, 3.78886200, 1.75710000e-1
5.12335460e2, 3.77317200, 1.66445000e-1
5.16604922e2, 3.75789800, 1.57464000e-1
5.20946140e2, 3.74313400, 1.51328000e-1
5.25360938e2, 3.72932400, 1.42986000e-1
5.29851202e2, 3.71505600, 1.38534000e-1
5.34418885e2, 3.70220100, 1.31755000e-1
5.39066006e2, 3.68990700, 1.26079000e-1
5.43794655e2, 3.67838300, 1.19190000e-1
5.48606997e2, 3.66913400, 1.14244000e-1
5.53505274e2, 3.66552600, 1.05700000e-1
5.58491808e2, 3.66494300, 8.96270000e-2
5.63569006e2, 3.65807800, 6.23290000e-2
5.68739364e2, 3.63799700, 3.68720000e-2
5.74005469e2, 3.61336700, 2.06050000e-2
5.79370006e2, 3.58950300, 1.21760000e-2
5.84835761e2, 3.56628200, 6.92400000e-3
5.90405625e2, 3.54601600, 4.75700000e-3
5.96082602e2, 3.52691000, 4.12200000e-3
6.01869812e2, 3.51273600, 3.34700000e-3
6.07770497e2, 3.49527200, 7.90000000e-4
6.13788026e2, 3.48108100, 1.65700000e-3
6.19925906e2, 3.46645700, 3.49000000e-4
6.26187784e2, 3.45287300, 1.11900000e-3
6.32577456e2, 3.44035500, 1.21800000e-3
6.39098873e2, 3.42888800, 5.60000000e-4
6.45756153e2, 3.41596400, 1.56000000e-4
6.52553586e2, 3.40455800, 1.67500000e-3
6.59495645e2, 3.39482800, 4.90000000e-5
6.66586996e2, 3.38150500, 0.00000000
6.73832507e2, 3.37187100, 0.00000000
6.81237260e2, 3.36290000, 0.00000000
6.88806563e2, 3.35351000, 0.00000000
6.96545962e2, 3.34387600, 0.00000000
7.04461257e2, 3.33522900, 0.00000000
7.12558513e2, 3.32752000, 0.00000000
7.20844077e2, 3.32005900, 0.00000000
7.29324596e2, 3.31256900, 0.00000000
7.38007031e2, 3.30426100, 0.00000000
7.46898682e2, 3.29672500, 0.00000000
7.56007203e2, 3.28916200, 0.00000000
7.65340625e2, 3.28154400, 0.00000000
7.74907383e2, 3.27434400, 0.00000000
7.84716337e2, 3.26723300, 0.00000000
7.94776803e2, 3.25897600, 0.00000000
8.05098580e2, 3.25102800, 0.00000000
8.15691982e2, 3.24410000, 0.00000000
8.26567875e2, 3.23728300, 0.00000000

File: ray_trace_utils/Sopra_Data/ALGAAS7.txt
wavelength (nm), n, k
2.06641969e2, 1.37713500, 2.42638500
2.07333079e2, 1.36339300, 2.44071600
2.08028828e2, 1.37288500, 2.46759400
2.08729261e2, 1.37142300, 2.47072000
2.09434428e2, 1.36767500, 2.48494900
2.10144375e2, 1.36605500, 2.49328000
2.10859152e2, 1.36336200, 2.51161600
2.11578808e2, 1.36596700, 2.53360900
2.12303393e2, 1.36354400, 2.54390100
2.13032958e2, 1.36341500, 2.56269000
2.13767554e2, 1.36518700, 2.58069100
2.14507234e2, 1.36832800, 2.60098300
2.15252051e2, 1.36831000, 2.62092900
2.16002058e2, 1.36863100, 2.64260500
2.16757310e2, 1.37148100, 2.66696900
2.17517862e2, 1.37475500, 2.68831300
2.18283770e2, 1.38109800, 2.70912700
2.19055091e2, 1.38362400, 2.73340600
2.19831882e2, 1.39391200, 2.75968200
2.20614202e2, 1.39934000, 2.78244200
2.21402109e2, 1.40702700, 2.80860100
2.22195665e2, 1.41566400, 2.83626400
2.22994930e2, 1.42616700, 2.86165100
2.23799966e2, 1.43675100, 2.88872000
2.24610836e2, 1.44758800, 2.91811000
2.25427602e2, 1.46145600, 2.94610000
2.26250331e2, 1.47376500, 2.97385500
2.27079087e2, 1.48966800, 3.00443700
2.27913936e2, 1.50586500, 3.03646600
2.28754947e2, 1.52399100, 3.06764200
2.29602188e2, 1.54434000, 3.09857300
2.30455727e2, 1.56227000, 3.13326100
2.31315637e2, 1.58500400, 3.16638100
2.32181987e2, 1.60818200, 3.19840500
2.33054852e2, 1.63337300, 3.23283800
2.33934304e2, 1.66154600, 3.26869800
2.34820419e2, 1.69042700, 3.30378400
2.35713272e2, 1.72119600, 3.33796400
2.36612941e2, 1.75632200, 3.37398000
2.37519504e2, 1.78867200, 3.40881600
2.38433041e2, 1.82835400, 3.44515200
2.39353632e2, 1.86726800, 3.48063800
2.40281359e2, 1.90939000, 3.51484100
2.41216306e2, 1.95326500, 3.55034400
2.42158557e2, 1.99957300, 3.58554700
2.43108199e2, 2.04895800, 3.61999600
2.44065318e2, 2.10116800, 3.65500900
2.45030003e2, 2.15660500, 3.68890900
2.46002344e2, 2.21619000, 3.72261400
2.46982433e2, 2.28262200, 3.75673900
2.47970363e2, 2.35433400, 3.78839300
2.48966227e2, 2.43099100, 3.81598900
2.49970124e2, 2.51269600, 3.83945400
2.50982148e2, 2.59862400, 3.85864500
2.52002401e2, 2.68693900, 3.86938800
2.53030982e2, 2.77674300, 3.87333600
2.54067994e2, 2.86256600, 3.87199300
2.55113542e2, 2.94875400, 3.86515400
2.56167730e2, 3.03282200, 3.85951400
2.57230667e2, 3.11895600, 3.85647400
2.58302461e2, 3.21355700, 3.85342300
2.59383224e2, 3.32056300, 3.84449100
2.60473070e2, 3.43857700, 3.81881900
2.61572112e2, 3.55480500, 3.77184500
2.62680469e2, 3.66110600, 3.70752200
2.63798258e2, 3.75830300, 3.63705300
2.64925601e2, 3.85067100, 3.56384900
2.66062621e2, 3.93840700, 3.48244600
2.67209442e2, 4.02372800, 3.38449800
2.68366193e2, 4.09505500, 3.27113800
2.69533003e2, 4.14415900, 3.14940600
2.70710003e2, 4.17110000, 3.02851100
2.71897327e2, 4.17847100, 2.91641400
2.73095113e2, 4.17364700, 2.81505100
2.74303498e2, 4.15998300, 2.72485800
2.75522625e2, 4.14185000, 2.64470700
2.76752637e2, 4.11885500, 2.57455700
2.77993680e2, 4.09606700, 2.51266100
2.79245904e2, 4.07381400, 2.45770200
2.80509460e2, 4.05120200, 2.40841400
2.81784503e2, 4.02819100, 2.36498500
2.83071190e2, 4.00622100, 2.32624500
2.84369682e2, 3.98590400, 2.29135300
2.85680141e2, 3.96640600, 2.26038000
2.87002734e2, 3.94919000, 2.23225500
2.88337631e2, 3.93208700, 2.20607300
2.89685003e2, 3.91578100, 2.18354700
2.91045027e2, 3.90195000, 2.16228600
2.92417880e2, 3.88866400, 2.14353000
2.93803747e2, 3.87740200, 2.12675800
2.95202813e2, 3.86769100, 2.11117800
2.96615266e2, 3.85862500, 2.09748300
2.98041301e2, 3.85083000, 2.08505600
2.99481114e2, 3.84484400, 2.07416300
3.00934906e2, 3.83996600, 2.06390600
3.02402881e2, 3.83543100, 2.05521200
3.03885248e2, 3.83291700, 2.04717900
3.05382220e2, 3.83183400, 2.03964000
3.06894013e2, 3.83188200, 2.03321000
3.08420849e2, 3.83273900, 2.02772300
3.09962953e2, 3.83550900, 2.02277300
3.11520556e2, 3.83884700, 2.01883600
3.13093892e2, 3.84415800, 2.01495600
3.14683201e2, 3.85084300, 2.01239300
3.16288728e2, 3.85897800, 2.00972600
3.17910721e2, 3.86816500, 2.00846700
3.19549436e2, 3.87982500, 2.00712800
3.21205133e2, 3.89262400, 2.00677900
3.22878076e2, 3.90818100, 2.00662300
3.24568537e2, 3.92629700, 2.00606200
3.26276793e2, 3.94665300, 2.00633400
3.28003125e2, 3.96954100, 2.00634800
3.29747823e2, 3.99811700, 2.00557200
3.31511180e2, 4.02881100, 2.00392200
3.33293498e2, 4.06414400, 1.99996100
3.35095085e2, 4.10316300, 1.99299300
3.36916254e2, 4.14513100, 1.98147600
3.38757326e2, 4.18922800, 1.96422400
3.40618630e2, 4.23388100, 1.94016200
3.42500501e2, 4.27779000, 1.91112000
3.44403281e2, 4.31892600, 1.87746300
3.46327322e2, 4.35716100, 1.84076600
3.48272981e2, 4.39307800, 1.80163100
3.50240625e2, 4.42837600, 1.76228400
3.52230629e2, 4.46416500, 1.72125100
3.54243375e2, 4.50202100, 1.67762900
3.56279257e2, 4.54128800, 1.62967300
3.58338674e2, 4.58022200, 1.57430000
3.60422039e2, 4.61644300, 1.51012000
3.62529770e2, 4.64622200, 1.43607500
3.64662298e2, 4.66529600, 1.35662200
3.66820063e2, 4.67305100, 1.27464100
3.69003516e2, 4.67014000, 1.19359300
3.71213118e2, 4.65745800, 1.11689500
3.73449341e2, 4.63826200, 1.04599900
3.75712671e2, 4.61460700, 9.80544000e-1
3.78003601e2, 4.58800100, 9.22876000e-1
3.80322642e2, 4.55948800, 8.71261000e-1
3.82670313e2, 4.53124900, 8.21262000e-1
3.85047147e2, 4.50160000, 7.76048000e-1
3.87453692e2, 4.47111600, 7.35347000e-1
3.89890507e2, 4.44023800, 6.98813000e-1
3.92358169e2, 4.41034200, 6.62975000e-1
3.94857265e2, 4.38096000, 6.31594000e-1
3.97388402e2, 4.35252700, 6.01742000e-1
3.99952198e2, 4.32525000, 5.73806000e-1
4.02549290e2, 4.29840300, 5.47024000e-1
4.05180331e2, 4.27203100, 5.23809000e-1
4.07845991e2, 4.24587800, 5.01208000e-1
4.10546958e2, 4.22036300, 4.79703000e-1
4.13283938e2, 4.19578100, 4.59579000e-1
4.16057655e2, 4.17179400, 4.40168000e-1
4.18868856e2, 4.14858400, 4.23019000e-1
4.21718304e2, 4.12645300, 4.07245000e-1
4.24606785e2, 4.10457400, 3.90157000e-1
4.27535108e2, 4.08384300, 3.74203000e-1
4.30504102e2, 4.06370200, 3.57870000e-1
4.33514620e2, 4.04363200, 3.43953000e-1
4.36567540e2, 4.02398100, 3.30243000e-1
4.39663763e2, 4.00533500, 3.19175000e-1
4.42804219e2, 3.98744500, 3.06713000e-1
4.45989861e2, 3.97010600, 2.93654000e-1
4.49221671e2, 3.95277600, 2.82638000e-1
4.52500662e2, 3.93695100, 2.72170000e-1
4.55827872e2, 3.92151500, 2.58797000e-1
4.59204375e2, 3.90639400, 2.45610000e-1
4.62631273e2, 3.89054400, 2.32880000e-1
4.66109704e2, 3.87310800, 2.21756000e-1
4.69640838e2, 3.85653000, 2.10009000e-1
4.73225883e2, 3.83875500, 1.97260000e-1
4.76866082e2, 3.82299200, 1.84156000e-1
4.80562718e2, 3.80604700, 1.73079000e-1
4.84317114e2, 3.79049500, 1.62808000e-1
4.88130635e2, 3.77511300, 1.50951000e-1
4.92004688e2, 3.75974300, 1.39912000e-1
4.95940725e2, 3.74549700, 1.29233000e-1
4.99940247e2, 3.73176900, 1.17806000e-1
5.04004802e2, 3.71930000, 1.07747000e-1
5.08135989e2, 3.70823900, 9.56330000e-2
5.12335460e2, 3.69973400, 8.53090000e-2
5.16604922e2, 3.69589600, 6.99260000e-2
5.20946140e2, 3.69143300, 5.27670000e-2
5.25360938e2, 3.67377500, 2.75380000e-2
5.29851202e2, 3.64660200, 1.29210000e-2
5.34418885e2, 3.61930200, 4.20000000e-3
5.39066006e2, 3.59466300, 1.91100000e-3
5.43794655e2, 3.57185100, 2.22000000e-4
5.48606997e2, 3.55194800, 1.12800000e-3
5.53505274e2, 3.53333500, 1.03500000e-3
5.58491808e2, 3.51746500, 1.67500000e-3
5.63569006e2, 3.50039500, 2.94000000e-4
5.68739364e2, 3.48463300, 9.30000000e-4
5.74005469e2, 3.46867600, 2.43000000e-4
5.79370006e2, 3.45302000, 6.86000000e-4
5.84835761e2, 3.43888100, 1.26200000e-3
5.90405625e2, 3.42463700, 2.43000000e-4
5.96082602e2, 3.41000600, 6.32000000e-4
6.01869812e2, 3.39689800, 3.00000000e-6
6.07770497e2, 3.38397100, 0.00000000
6.13788026e2, 3.37260800, 0.00000000
6.19925906e2, 3.36053900, 0.00000000
6.26187784e2, 3.34820100, 0.00000000
6.32577456e2, 3.33763100, 0.00000000
6.39098873e2, 3.32624100, 0.00000000
6.45756153e2, 3.31572400, 0.00000000
6.52553586e2, 3.30575300, 0.00000000
6.59495645e2, 3.29568600, 0.00000000
6.66586996e2, 3.28653100, 0.00000000
6.73832507e2, 3.27872700, 0.00000000
6.81237260e2, 3.26952900, 0.00000000
6.88806563e2, 3.26139200, 0.00000000
6.96545962e2, 3.25379800, 0.00000000
7.04461257e2, 3.24608900, 0.00000000
7.12558513e2, 3.23902400, 0.00000000
7.20844077e2, 3.23151900, 0.00000000
7.29324596e2, 3.22455000, 0.00000000
7.38007031e2, 3.21685800, 0.00000000
7.46898682e2, 3.20921500, 0.00000000
7.56007203e2, 3.20213500, 0.00000000
7.65340625e2, 3.19457000, 0.00000000
7.74907383e2, 3.18768600, 0.00000000
7.84716337e2, 3.18073400, 0.00000000
7.94776803e2, 3.17376600, 0.00000000
8.05098580e2, 3.16678700, 0.00000000
8.15691982e2, 3.15979000, 0.00000000
8.26567875e2, 3.15277700, 0.00000000

File: ray_trace_utils/Sopra_Data/ALGAAS8.txt
wavelength (nm), n, k
2.06641969e2, 1.36773000, 2.40863500
2.07333079e2, 1.36670600, 2.42523100
2.08028828e2, 1.36351300, 2.43705400
2.08729261e2, 1.36385000, 2.44933800
2.09434428e2, 1.36177100, 2.45985700
2.10144375e2, 1.36029900, 2.47511500
2.10859152e2, 1.35545700, 2.48874500
2.11578808e2, 1.35850900, 2.50579800
2.12303393e2, 1.36055700, 2.52515600
2.13032958e2, 1.35678000, 2.54164900
2.13767554e2, 1.35367200, 2.56009400
2.14507234e2, 1.35782600, 2.57920300
2.15252051e2, 1.36064800, 2.60047300
2.16002058e2, 1.36502700, 2.62241600
2.16757310e2, 1.36515700, 2.64225500
2.17517862e2, 1.36887900, 2.66658300
2.18283770e2, 1.37264500, 2.69101700
2.19055091e2, 1.37992800, 2.71482000
2.19831882e2, 1.38341500, 2.73882300
2.20614202e2, 1.39051000, 2.76771700
2.21402109e2, 1.39854200, 2.79158900
2.22195665e2, 1.40606500, 2.81879800
2.22994930e2, 1.41450000, 2.84671300
2.23799966e2, 1.42439400, 2.87482500
2.24610836e2, 1.43594400, 2.90439500
2.25427602e2, 1.44753300, 2.93476100
2.26250331e2, 1.46101000, 2.96533700
2.27079087e2, 1.47579700, 2.99976600
2.27913936e2, 1.49061700, 3.03251400
2.28754947e2, 1.50760100, 3.06801800
2.29602188e2, 1.52818500, 3.10423900
2.30455727e2, 1.54918400, 3.14218300
2.31315637e2, 1.57370600, 3.17930700
2.32181987e2, 1.59973700, 3.21615200
2.33054852e2, 1.62932200, 3.25453600
2.33934304e2, 1.66072200, 3.29332800
2.34820419e2, 1.69499700, 3.33093700
2.35713272e2, 1.73278100, 3.36708800
2.36612941e2, 1.77187800, 3.40451400
2.37519504e2, 1.81282100, 3.44081000
2.38433041e2, 1.85713400, 3.47546100
2.39353632e2, 1.90258800, 3.50961000
2.40281359e2, 1.95116400, 3.54188100
2.41216306e2, 2.00170200, 3.57543800
2.42158557e2, 2.05512900, 3.60543600
2.43108199e2, 2.11008100, 3.63453200
2.44065318e2, 2.16777500, 3.66226100
2.45030003e2, 2.22657800, 3.68888400
2.46002344e2, 2.28951900, 3.71488400
2.46982433e2, 2.35527700, 3.74051200
2.47970363e2, 2.42572500, 3.76286500
2.48966227e2, 2.50100100, 3.78353500
2.49970124e2, 2.58155700, 3.80038500
2.50982148e2, 2.66446300, 3.81039400
2.52002401e2, 2.74906300, 3.81525000
2.53030982e2, 2.83313000, 3.81458900
2.54067994e2, 2.91452200, 3.80718100
2.55113542e2, 2.99608200, 3.79702000
2.56167730e2, 3.07359700, 3.78392400
2.57230667e2, 3.15182400, 3.77368500
2.58302461e2, 3.23273000, 3.76488000
2.59383224e2, 3.32213600, 3.75656300
2.60473070e2, 3.42415400, 3.74210900
2.61572112e2, 3.53780300, 3.71099900
2.62680469e2, 3.65111500, 3.65593300
2.63798258e2, 3.75052200, 3.58220900
2.64925601e2, 3.83758200, 3.50077300
2.66062621e2, 3.91206000, 3.41868100
2.67209442e2, 3.98393800, 3.33362300
2.68366193e2, 4.05236900, 3.23731600
2.69533003e2, 4.10681700, 3.12737200
2.70710003e2, 4.13910700, 3.01151100
2.71897327e2, 4.15010400, 2.90117900
2.73095113e2, 4.14531200, 2.80164300
2.74303498e2, 4.13100100, 2.71404300
2.75522625e2, 4.11179900, 2.63928000
2.76752637e2, 4.08955900, 2.57409300
2.77993680e2, 4.06728800, 2.51819900
2.79245904e2, 4.04551300, 2.46881300
2.80509460e2, 4.02450800, 2.42639300
2.81784503e2, 4.00380500, 2.38882100
2.83071190e2, 3.98528600, 2.35506700
2.84369682e2, 3.96864900, 2.32617700
2.85680141e2, 3.95346500, 2.30001700
2.87002734e2, 3.93925200, 2.27739400
2.88337631e2, 3.92748000, 2.25633500
2.89685003e2, 3.91642800, 2.23817200
2.91045027e2, 3.90810500, 2.22200200
2.92417880e2, 3.90198500, 2.20677400
2.93803747e2, 3.89651500, 2.19434500
2.95202813e2, 3.89331900, 2.18348100
2.96615266e2, 3.89169400, 2.17341900
2.98041301e2, 3.89252800, 2.16433400
2.99481114e2, 3.89408400, 2.15682900
3.00934906e2, 3.89803800, 2.15006800
3.02402881e2, 3.90366300, 2.14375100
3.03885248e2, 3.91121400, 2.13833400
3.05382220e2, 3.92077300, 2.13330100
3.06894013e2, 3.93244500, 2.12837200
3.08420849e2, 3.94593100, 2.12372200
3.09962953e2, 3.96204900, 2.11913200
3.11520556e2, 3.98002500, 2.11429800
3.13093892e2, 4.00017500, 2.10990200
3.14683201e2, 4.02380300, 2.10462800
3.16288728e2, 4.04946900, 2.09848900
3.17910721e2, 4.07794400, 2.09166600
3.19549436e2, 4.11007400, 2.08282100
3.21205133e2, 4.14512000, 2.07138300
3.22878076e2, 4.18363500, 2.05712100
3.24568537e2, 4.22442000, 2.03744000
3.26276793e2, 4.26670600, 2.01332800
3.28003125e2, 4.30944200, 1.98297200
3.29747823e2, 4.35069800, 1.94805800
3.31511180e2, 4.39066300, 1.90903200
3.33293498e2, 4.42800000, 1.86524600
3.35095085e2, 4.46254700, 1.81963800
3.36916254e2, 4.49483000, 1.77379600
3.38757326e2, 4.52492800, 1.72615000
3.40618630e2, 4.55577800, 1.67536200
3.42500501e2, 4.58576000, 1.62018800
3.44403281e2, 4.61338900, 1.56101200
3.46327322e2, 4.64256000, 1.49299600
3.48272981e2, 4.65741400, 1.42435400
3.50240625e2, 4.66847700, 1.34933500
3.52230629e2, 4.67239300, 1.27101400
3.54243375e2, 4.66650000, 1.19916700
3.56279257e2, 4.65393000, 1.12831400
3.58338674e2, 4.63600900, 1.06200500
3.60422039e2, 4.61345900, 1.00100700
3.62529770e2, 4.58868800, 9.43815000e-1
3.64662298e2, 4.56171800, 8.90362000e-1
3.66820063e2, 4.53185300, 8.43581000e-1
3.69003516e2, 4.50251400, 7.97599000e-1
3.71213118e2, 4.47273300, 7.56404000e-1
3.73449341e2, 4.44277500, 7.18797000e-1
3.75712671e2, 4.41311500, 6.84523000e-1
3.78003601e2, 4.38496900, 6.51483000e-1
3.80322642e2, 4.35773100, 6.20989000e-1
3.82670313e2, 4.33048700, 5.92562000e-1
3.85047147e2, 4.30315800, 5.66585000e-1
3.87453692e2, 4.27710300, 5.40734000e-1
3.89890507e2, 4.25099000, 5.17570000e-1
3.92358169e2, 4.22619900, 4.96117000e-1
3.94857265e2, 4.20148700, 4.74233000e-1
3.97388402e2, 4.17798900, 4.55156000e-1
3.99952198e2, 4.15493800, 4.36930000e-1
4.02549290e2, 4.13286000, 4.19404000e-1
4.05180331e2, 4.11148500, 3.99825000e-1
4.07845991e2, 4.09059400, 3.83260000e-1
4.10546958e2, 4.06985400, 3.68602000e-1
4.13283938e2, 4.05042400, 3.52885000e-1
4.16057655e2, 4.03124700, 3.36511000e-1
4.18868856e2, 4.01277700, 3.23905000e-1
4.21718304e2, 3.99535800, 3.07616000e-1
4.24606785e2, 3.97800500, 2.92069000e-1
4.27535108e2, 3.96098900, 2.76093000e-1
4.30504102e2, 3.94331800, 2.60703000e-1
4.33514620e2, 3.92534300, 2.45532000e-1
4.36567540e2, 3.90694800, 2.33642000e-1
4.39663763e2, 3.88898100, 2.19021000e-1
4.42804219e2, 3.87173000, 2.04689000e-1
4.45989861e2, 3.85347400, 1.92287000e-1
4.49221671e2, 3.83571800, 1.85834000e-1
4.52500662e2, 3.81895500, 1.73774000e-1
4.55827872e2, 3.80214200, 1.67151000e-1
4.59204375e2, 3.78686800, 1.60720000e-1
4.62631273e2, 3.77265100, 1.52386000e-1
4.66109704e2, 3.76129000, 1.45080000e-1
4.69640838e2, 3.75474900, 1.34214000e-1
4.73225883e2, 3.74608800, 1.20248000e-1
4.76866082e2, 3.73829500, 1.03979000e-1
4.80562718e2, 3.72626900, 8.45740000e-2
4.84317114e2, 3.71208700, 6.43180000e-2
4.88130635e2, 3.69125000, 4.15080000e-2
4.92004688e2, 3.66321800, 2.39970000e-2
4.95940725e2, 3.63535600, 1.29190000e-2
4.99940247e2, 3.60796900, 5.02300000e-3
5.04004802e2, 3.58001900, 2.55800000e-3
5.08135989e2, 3.55679700, 3.76400000e-3
5.12335460e2, 3.53706200, 4.18900000e-3
5.16604922e2, 3.51875500, 3.47400000e-3
5.20946140e2, 3.50017200, 2.58000000e-3
5.25360938e2, 3.48268100, 3.59000000e-3
5.29851202e2, 3.46816200, 4.24700000e-3
5.34418885e2, 3.45434400, 3.21600000e-3
5.39066006e2, 3.44021600, 2.73500000e-3
5.43794655e2, 3.42887100, 2.92100000e-3
5.48606997e2, 3.41481800, 8.01000000e-4
5.53505274e2, 3.40028800, 1.10000000e-5
5.58491808e2, 3.38890500, 0.00000000
5.63569006e2, 3.37766000, 0.00000000
5.68739364e2, 3.36677600, 0.00000000
5.74005469e2, 3.35516100, 0.00000000
5.79370006e2, 3.34408600, 0.00000000
5.84835761e2, 3.33273000, 0.00000000
5.90405625e2, 3.32229900, 0.00000000
5.96082602e2, 3.31234200, 0.00000000
6.01869812e2, 3.30231600, 0.00000000
6.07770497e2, 3.29393400, 0.00000000
6.13788026e2, 3.28552300, 0.00000000
6.19925906e2, 3.27709400, 0.00000000
6.26187784e2, 3.26864000, 0.00000000
6.32577456e2, 3.26016300, 0.00000000
6.39098873e2, 3.25161600, 0.00000000
6.45756153e2, 3.24370400, 0.00000000
6.52553586e2, 3.23602000, 0.00000000
6.59495645e2, 3.22909300, 0.00000000
6.66586996e2, 3.22223400, 0.00000000
6.73832507e2, 3.21536000, 0.00000000
6.81237260e2, 3.20843300, 0.00000000
6.88806563e2, 3.20182400, 0.00000000
6.96545962e2, 3.19582100, 0.00000000
7.04461257e2, 3.18970600, 0.00000000
7.12558513e2, 3.18425400, 0.00000000
7.20844077e2, 3.17836100, 0.00000000
7.29324596e2, 3.17300400, 0.00000000
7.38007031e2, 3.16777600, 0.00000000
7.46898682e2, 3.16253000, 0.00000000
7.56007203e2, 3.15727700, 0.00000000
7.65340625e2, 3.15201500, 0.00000000
7.74907383e2, 3.14669700, 0.00000000
7.84716337e2, 3.14187500, 0.00000000
7.94776803e2, 3.13751500, 0.00000000
8.05098580e2, 3.13310400, 0.00000000
8.15691982e2, 3.12868500, 0.00000000
8.26567875e2, 3.12426000, 0.00000000

File: ray_trace_utils/Sopra_Data/ALON.txt
wavelength (nm), n, k
3.99952198e2, 1.81245300, 0.00000000
4.06508791e2, 1.81134500, 0.00000000
4.13283938e2, 1.81009700, 0.00000000
4.20288750e2, 1.80873600, 0.00000000
4.27535108e2, 1.80728600, 0.00000000
4.35035724e2, 1.80577400, 0.00000000
4.42804219e2, 1.80422500, 0.00000000
4.50855205e2, 1.80266500, 0.00000000
4.59204375e2, 1.80112000, 0.00000000
4.67868609e2, 1.79961500, 0.00000000
4.76866082e2, 1.79817600, 0.00000000
4.86216397e2, 1.79682900, 0.00000000
4.95940725e2, 1.79559900, 0.00000000
5.06061964e2, 1.79451200, 0.00000000
5.16604922e2, 1.79359400, 0.00000000
5.27596516e2, 1.79284600, 0.00000000
5.39066006e2, 1.79236600, 0.00000000
5.51045250e2, 1.79232500, 0.00000000
5.63569006e2, 1.79249800, 0.00000000
5.76675262e2, 1.79282200, 0.00000000
5.90405625e2, 1.79297300, 0.00000000
6.04805762e2, 1.79250900, 0.00000000
6.19925906e2, 1.79171900, 0.00000000
6.35821443e2, 1.79074100, 0.00000000
6.52553586e2, 1.78958200, 0.00000000
6.70190169e2, 1.78828000, 0.00000000
6.88806563e2, 1.78687600, 0.00000000
7.08486750e2, 1.78540800, 0.00000000
7.29324596e2, 1.78391700, 0.00000000
7.51425341e2, 1.78244200, 0.00000000
7.74907383e2, 1.78102200, 0.00000000
7.99904395e2, 1.77943100, 0.00000000
8.26567875e2, 1.77850500, 0.00000000
8.55070216e2, 1.77955600, 0.00000000
8.85608438e2, 1.78093100, 0.00000000
9.18408750e2, 1.78141200, 0.00000000
9.53732164e2, 1.78099900, 0.00000000
9.91881450e2, 1.77884900, 0.00000000
1.03320984e3, 1.77628100, 0.00000000
1.07813201e3, 1.77451600, 0.00000000
1.12713801e3, 1.77301100, 0.00000000
1.18081125e3, 1.77168000, 0.00000000
1.23985181e3, 1.77037300, 0.00000000
1.30510717e3, 1.76886500, 0.00000000
1.37761313e3, 1.76729400, 0.00000000
1.45864919e3, 1.76582600, 0.00000000
1.54981477e3, 1.76415400, 0.00000000
1.65313575e3, 1.76198100, 0.00000000
1.77121688e3, 1.75944400, 0.00000000
1.90746433e3, 1.75672300, 0.00000000
2.06641969e3, 1.75339500, 0.00000000
2.25427602e3, 1.74918900, 0.00000000
2.47970363e3, 1.74383400, 0.00000000

File: ray_trace_utils/Sopra_Data/ALSB.txt
wavelength (nm), n, k
2.13767554e2, 1.00000000, 2.40000000
2.15626402e2, 1.00250000, 2.40750000
2.17517862e2, 1.01000000, 2.42000000
2.19442799e2, 1.02250000, 2.43750000
2.21402109e2, 1.04000000, 2.46000000
2.23396723e2, 1.06187500, 2.48875000
2.25427602e2, 1.09000000, 2.52000000
2.27495745e2, 1.12750000, 2.55312500
2.29602188e2, 1.17000000, 2.58000000
2.31748002e2, 1.21687500, 2.58937500
2.33934304e2, 1.26000000, 2.59000000
2.36162250e2, 1.29062500, 2.58500000
2.38433041e2, 1.31000000, 2.58000000
2.40747925e2, 1.31375000, 2.58125000
2.43108199e2, 1.31000000, 2.59000000
2.45515210e2, 1.30562500, 2.61062500
2.47970363e2, 1.30000000, 2.64000000
2.50475114e2, 1.29375000, 2.67562500
2.53030982e2, 1.29000000, 2.72000000
2.55639549e2, 1.29250000, 2.77562500
2.58302461e2, 1.30000000, 2.84000000
2.61021434e2, 1.31250000, 2.91187500
2.63798258e2, 1.33000000, 2.99000000
2.66634798e2, 1.35250000, 3.06999900
2.69533003e2, 1.38000000, 3.16000000
2.72494904e2, 1.40937500, 3.26625000
2.75522625e2, 1.45000000, 3.39000000
2.78618385e2, 1.50125000, 3.53625100
2.81784503e2, 1.59000000, 3.70000000
2.85023405e2, 1.74375100, 3.89500100
2.88337631e2, 1.96000000, 4.07000000
2.91729838e2, 2.26875000, 4.18187600
2.95202813e2, 2.60000000, 4.22000000
2.98759473e2, 2.89312300, 4.13750000
3.02402881e2, 3.15000000, 4.00000000
3.06136250e2, 3.34624900, 3.86062600
3.09962953e2, 3.50000000, 3.71000000
3.13886535e2, 3.62062500, 3.55187500
3.17910721e2, 3.71000000, 3.40000000
3.22039432e2, 3.76562500, 3.27250000
3.26276793e2, 3.81000000, 3.16000000
3.30627150e2, 3.87437500, 3.06000000
3.35095085e2, 3.93000000, 2.97000000
3.39685428e2, 3.95312500, 2.88562500
3.44403281e2, 3.96000000, 2.81000000
3.49254032e2, 3.95562500, 2.74312500
3.54243375e2, 3.95000000, 2.69000000
3.59377337e2, 3.94875000, 2.65437500
3.64662298e2, 3.97000000, 2.64000000
3.70105019e2, 4.03312500, 2.67562500
3.75712671e2, 4.14000000, 2.69000000
3.81492866e2, 4.33187500, 2.60500000
3.87453692e2, 4.51000000, 2.47000000
3.93603750e2, 4.56625000, 2.29062500
3.99952198e2, 4.57000000, 2.12000000
4.06508791e2, 4.54000000, 2.01750000
4.13283938e2, 4.52000000, 1.97000000
4.20288750e2, 4.54875000, 2.03562500
4.27535108e2, 4.66000000, 2.06000000
4.35035724e2, 4.98562600, 1.86687400
4.42804219e2, 5.27000000, 1.58000000
4.50855205e2, 5.23000000, 1.23812500
4.59204375e2, 5.08000000, 9.20000000e-1
4.67868609e2, 4.94562500, 7.44375000e-1
4.76866082e2, 4.81000000, 6.30000000e-1
4.86216397e2, 4.70375000, 5.35000000e-1
4.95940725e2, 4.61000000, 4.60000000e-1
5.06061964e2, 4.52062500, 3.90000000e-1
5.16604922e2, 4.44000000, 3.30000000e-1
5.27596516e2, 4.37125000, 2.91250000e-1
5.39066006e2, 4.31000000, 2.40000000e-1
5.51045250e2, 4.25874900, 1.19625000e-1
5.63569006e2, 4.20000000, 1.00000000e-2
5.76675262e2, 4.10477500, -6.25000000e-3
5.90405625e2, 4.01000000, 6.00000000e-3
6.04805762e2, 3.95050600, 4.81300000e-3
6.19925906e2, 3.90360000, 4.00000000e-3
6.35821443e2, 3.85730000, 3.43800000e-3
6.52553586e2, 3.81430000, 3.00000000e-3
6.70190169e2, 3.77320000, 2.50000000e-3
6.88806563e2, 3.73430000, 2.00000000e-3
7.08486750e2, 3.69745600, 1.48100000e-3
7.29324596e2, 3.66260000, 1.00000000e-3
7.51425341e2, 3.62965000, 5.94000000e-4
7.74907383e2, 3.59850000, 3.00000000e-4
7.99904395e2, 3.56903700, 2.13000000e-4
8.26567875e2, 3.54120000, 2.00000000e-4
8.55070216e2, 3.51490600, 1.50000000e-4
8.85608438e2, 3.49010000, 1.00000000e-4
9.18408750e2, 3.46672500, 4.40000000e-5
9.53732164e2, 3.44470000, 0.00000000
9.91881450e2, 3.42394400, 6.00000000e-6
1.03320984e3, 3.40440000, 0.00000000
1.07813201e3, 3.38599400, 0.00000000
1.12713801e3, 3.36870000, 0.00000000
1.18081125e3, 3.35248100, 0.00000000
1.23985181e3, 3.33730000, 0.00000000
1.30510717e3, 3.32313100, 0.00000000
1.37761313e3, 3.30990000, 0.00000000
1.45864919e3, 3.29752500, 0.00000000
1.54981477e3, 3.28600000, 0.00000000
1.65313575e3, 3.27531200, 0.00000000
1.77121688e3, 3.26540000, 0.00000000
1.90746433e3, 3.25620000, 0.00000000
2.06641969e3, 3.24770000, 0.00000000
2.25427602e3, 3.23987500, 0.00000000
2.47970363e3, 3.23270000, 0.00000000
