Repository: casselineau/Tracer

Filename    Symbol               Range (nm)     Description
--------    ------              ------------    -----------
7059        7059                250      900    Glass 7059
AG          Ag                  187     2066    Silver
AGAINP0     (Al0Ga1)0.5In0.5P   225     1000    Aluminum Gallium Indium Phosphide (0% Al)
AGAINP1     (Al.1Ga.9)0.5In0.5P 225     1000    Aluminum Gallium Indium Phosphide (10% Al)
AGAINP3     (Al.3Ga.7)0.5In0.5P 225     1000    Aluminum Gallium Indium Phosphide (30% Al)
AGAINP6     (Al.6Ga.4)0.5In0.5P 225     1000    Aluminum Gallium Indium Phosphide (60% Al)
AGAINP7     (Al.7Ga.3)0.5In0.5P 225     1000    Aluminum Gallium Indium Phosphide (70% Al)

File: ray_trace_utils/Sopra_Data/GAAS111.txt
wavelength (nm), n, k
2.34000000e2, 1.52390000, 3.37010000
2.36000000e2, 1.57230000, 3.44730000
2.38000000e2, 1.58760000, 3.56670000
2.40000000e2, 1.65530000, 3.66130000
2.42000000e2, 1.76010000, 3.78910000
2.44000000e2, 1.89070000, 3.92310000
2.46000000e2, 2.07510000, 4.04440000
2.48000000e2, 2.29620000, 4.13910000
2.50000000e2, 2.54660000, 4.17750000
2.52000000e2, 2.79260000, 4.16680000
2.54000000e2, 3.02110000, 4.09170000
2.56000000e2, 3.22280000, 3.98290000
2.58000000e2, 3.37860000, 3.86210000
2.60000000e2, 3.50970000, 3.74840000
2.62000000e2, 3.61740000, 3.61700000
2.64000000e2, 3.68730000, 3.49340000
2.66000000e2, 3.75460000, 3.38880000
2.68000000e2, 3.82230000, 3.27250000
2.70000000e2, 3.86560000, 3.17520000
2.72000000e2, 3.90040000, 3.07870000
2.74000000e2, 3.95530000, 2.98380000
2.76000000e2, 3.99580000, 2.88430000
2.78000000e2, 4.03650000, 2.77160000
2.80000000e2, 4.05260000, 2.64830000
2.82000000e2, 4.04920000, 2.53880000
2.84000000e2, 4.02910000, 2.42970000
2.86000000e2, 4.00030000, 2.34080000
2.88000000e2, 3.96470000, 2.26210000
2.90000000e2, 3.92660000, 2.20520000
2.92000000e2, 3.89310000, 2.14560000
2.94000000e2, 3.85160000, 2.09910000
2.96000000e2, 3.81450000, 2.06140000
2.98000000e2, 3.77710000, 2.03080000
3.00000000e2, 3.74340000, 2.00420000
3.02000000e2, 3.70900000, 1.98520000
3.04000000e2, 3.68090000, 1.96950000
3.06000000e2, 3.65450000, 1.95820000
3.08000000e2, 3.62930000, 1.94830000
3.10000000e2, 3.60970000, 1.93820000
3.12000000e2, 3.59100000, 1.93140000
3.14000000e2, 3.57510000, 1.92790000
3.16000000e2, 3.55200000, 1.92930000
3.18000000e2, 3.54680000, 1.92630000
3.20000000e2, 3.53500000, 1.92650000
3.22000000e2, 3.52680000, 1.92570000
3.24000000e2, 3.52380000, 1.92400000
3.26000000e2, 3.51190000, 1.93050000
3.28000000e2, 3.50670000, 1.93490000
3.30000000e2, 3.50140000, 1.93880000
3.32000000e2, 3.50090000, 1.94130000
3.34000000e2, 3.50370000, 1.94580000
3.36000000e2, 3.49900000, 1.95330000
3.38000000e2, 3.50110000, 1.95940000
3.40000000e2, 3.50390000, 1.96620000
3.42000000e2, 3.50930000, 1.97290000
3.44000000e2, 3.51240000, 1.98170000
3.46000000e2, 3.51520000, 1.99370000
3.48000000e2, 3.52040000, 2.00390000
3.50000000e2, 3.52990000, 2.01060000
3.52000000e2, 3.53760000, 2.02140000
3.54000000e2, 3.54590000, 2.03200000
3.56000000e2, 3.55290000, 2.04520000
3.58000000e2, 3.56600000, 2.05560000
3.60000000e2, 3.58110000, 2.06770000
3.62000000e2, 3.59340000, 2.08120000
3.64000000e2, 3.60790000, 2.09560000
3.66000000e2, 3.62650000, 2.10990000
3.68000000e2, 3.63920000, 2.12510000
3.70000000e2, 3.66110000, 2.14150000
3.72000000e2, 3.68150000, 2.15640000
3.74000000e2, 3.70490000, 2.17400000
3.76000000e2, 3.72960000, 2.19220000
3.78000000e2, 3.75950000, 2.20810000
3.80000000e2, 3.79040000, 2.23380000
3.82000000e2, 3.83270000, 2.25820000
3.84000000e2, 3.87280000, 2.28570000
3.86000000e2, 3.91930000, 2.30440000
3.88000000e2, 3.98630000, 2.32360000
3.90000000e2, 4.06410000, 2.33600000
3.92000000e2, 4.15130000, 2.33120000
3.94000000e2, 4.24010000, 2.30350000
3.96000000e2, 4.31580000, 2.25870000
3.98000000e2, 4.37610000, 2.20370000
4.00000000e2, 4.42080000, 2.14740000
4.02000000e2, 4.45160000, 2.09320000
4.04000000e2, 4.47470000, 2.04700000
4.06000000e2, 4.48920000, 2.00900000
4.08000000e2, 4.50490000, 1.97990000
4.10000000e2, 4.51650000, 1.96100000
4.12000000e2, 4.53370000, 1.94790000
4.14000000e2, 4.55910000, 1.94250000
4.16000000e2, 4.59130000, 1.94820000
4.18000000e2, 4.63900000, 1.95910000
4.20000000e2, 4.72390000, 1.96270000
4.22000000e2, 4.82570000, 1.94070000
4.24000000e2, 4.93310000, 1.88890000
4.26000000e2, 5.06360000, 1.73560000
4.28000000e2, 5.11480000, 1.61500000
4.30000000e2, 5.13480000, 1.49120000
4.32000000e2, 5.13410000, 1.37100000
4.34000000e2, 5.11480000, 1.26730000
4.36000000e2, 5.08900000, 1.18040000
4.38000000e2, 5.05730000, 1.10330000
4.40000000e2, 5.02020000, 1.03450000
4.42000000e2, 4.98030000, 9.72900000e-1
4.44000000e2, 4.94170000, 9.19000000e-1
4.46000000e2, 4.90470000, 8.71300000e-1
4.48000000e2, 4.86720000, 8.29600000e-1
4.50000000e2, 4.84220000, 7.94400000e-1
4.52000000e2, 4.80936100, 7.61540000e-1
4.54000000e2, 4.77776700, 7.31416000e-1
4.56000000e2, 4.74730200, 7.03772000e-1
4.58000000e2, 4.71785100, 6.78352000e-1
4.60000000e2, 4.68930000, 6.54900000e-1
4.62000000e2, 4.66119700, 6.32902000e-1
4.64000000e2, 4.63414700, 6.12655000e-1
4.66000000e2, 4.60859700, 5.94408000e-1
4.68000000e2, 4.58463800, 5.77988000e-1
4.70000000e2, 4.56200000, 5.62800000e-1
4.72000000e2, 4.54095800, 5.48186000e-1
4.74000000e2, 4.52064300, 5.34349000e-1
4.76000000e2, 4.50016500, 5.21235000e-1
4.78000000e2, 4.47940200, 5.08758000e-1
4.80000000e2, 4.45900000, 4.96800000e-1
4.82000000e2, 4.43949100, 4.84972000e-1
4.84000000e2, 4.42056200, 4.73784000e-1
4.86000000e2, 4.40191700, 4.63691000e-1
4.88000000e2, 4.38376100, 4.54685000e-1
4.90000000e2, 4.36680000, 4.46300000e-1
4.92000000e2, 4.35246100, 4.38075000e-1
4.94000000e2, 4.33911000, 4.30254000e-1
4.96000000e2, 4.32577900, 4.22950000e-1
4.98000000e2, 4.31211900, 4.16089000e-1
5.00000000e2, 4.29840000, 4.09400000e-1
5.02000000e2, 4.28424400, 4.02465000e-1
5.04000000e2, 4.27034400, 3.95638000e-1
5.06000000e2, 4.25736900, 3.89023000e-1
5.08000000e2, 4.24535300, 3.82734000e-1
5.10000000e2, 4.23370000, 3.76900000e-1
5.12000000e2, 4.22167300, 3.72028000e-1
5.14000000e2, 4.20996200, 3.67412000e-1
5.16000000e2, 4.19897200, 3.62476000e-1
5.18000000e2, 4.18877200, 3.57156000e-1
5.20000000e2, 4.17910000, 3.51900000e-1
5.22000000e2, 4.16995500, 3.47062000e-1
5.24000000e2, 4.16103700, 3.42487000e-1
5.26000000e2, 4.15214500, 3.38235000e-1
5.28000000e2, 4.14307100, 3.34258000e-1
5.30000000e2, 4.13360000, 3.30400000e-1
5.32000000e2, 4.12274200, 3.26401000e-1
5.34000000e2, 4.11195600, 3.22495000e-1
5.36000000e2, 4.10241900, 3.18854000e-1
5.38000000e2, 4.09431100, 3.15459000e-1
5.40000000e2, 4.08680000, 3.12100000e-1
5.42000000e2, 4.07937700, 3.08414000e-1
5.44000000e2, 4.07211000, 3.04815000e-1
5.46000000e2, 4.06479300, 3.01645000e-1
5.48000000e2, 4.05740200, 2.98894000e-1
5.50000000e2, 4.05010000, 2.96200000e-1
5.52000000e2, 4.04305900, 2.93059000e-1
5.54000000e2, 4.03613300, 2.89970000e-1
5.56000000e2, 4.02921100, 2.87328000e-1
5.58000000e2, 4.02231500, 2.85096000e-1
5.60000000e2, 4.01560000, 2.82800000e-1
5.62000000e2, 4.00921900, 2.79691000e-1
5.64000000e2, 4.00312900, 2.76570000e-1
5.66000000e2, 3.99744900, 2.74085000e-1
5.68000000e2, 3.99209900, 2.72202000e-1
5.70000000e2, 3.98680000, 2.70200000e-1
5.72000000e2, 3.98132200, 2.66991000e-1
5.74000000e2, 3.97559500, 2.63722000e-1
5.76000000e2, 3.96922500, 2.61223000e-1
5.78000000e2, 3.96236200, 2.59534000e-1
5.80000000e2, 3.95570000, 2.57900000e-1
5.82000000e2, 3.95015000, 2.55435000e-1
5.84000000e2, 3.94508900, 2.52910000e-1
5.86000000e2, 3.94039600, 2.50774000e-1
5.88000000e2, 3.93592400, 2.49065000e-1
5.90000000e2, 3.93150000, 2.47400000e-1
5.92000000e2, 3.92660500, 2.45344000e-1
5.94000000e2, 3.92184900, 2.43288000e-1
5.96000000e2, 3.91787300, 2.41488000e-1
5.98000000e2, 3.91453400, 2.39944000e-1
6.00000000e2, 3.91090000, 2.38400000e-1
6.02000000e2, 3.90538700, 2.36543000e-1
6.04000000e2, 3.89970200, 2.34642000e-1
6.06000000e2, 3.89494100, 2.32833000e-1
6.08000000e2, 3.89132600, 2.31146000e-1
6.10000000e2, 3.88820000, 2.29500000e-1
6.12000000e2, 3.88526800, 2.27831000e-1
6.14000000e2, 3.88248000, 2.26198000e-1
6.16000000e2, 3.87976900, 2.24702000e-1
6.18000000e2, 3.87694500, 2.23279000e-1
6.20000000e2, 3.87370000, 2.21700000e-1
6.22000000e2, 3.86932300, 2.19470000e-1
6.24000000e2, 3.86454900, 2.17185000e-1
6.26000000e2, 3.85951700, 2.15265000e-1
6.28000000e2, 3.85463800, 2.13790000e-1
6.30000000e2, 3.85060000, 2.12500000e-1
6.32000000e2, 3.84938800, 2.11329000e-1
6.34000000e2, 3.84848000, 2.10138000e-1
6.36000000e2, 3.84583100, 2.08695000e-1
6.38000000e2, 3.84131000, 2.07002000e-1
6.40000000e2, 3.83670000, 2.05300000e-1
6.42000000e2, 3.83383900, 2.03833000e-1
6.44000000e2, 3.83138200, 2.02458000e-1
6.46000000e2, 3.82878000, 2.01202000e-1
6.48000000e2, 3.82591600, 2.00001000e-1
6.50000000e2, 3.82310000, 1.98700000e-1
6.52000000e2, 3.82054000, 1.96978000e-1
6.54000000e2, 3.81809200, 1.95183000e-1
6.56000000e2, 3.81579100, 1.93522000e-1
6.58000000e2, 3.81353800, 1.92057000e-1
6.60000000e2, 3.81110000, 1.90700000e-1
6.62000000e2, 3.80776100, 1.89557000e-1
6.64000000e2, 3.80453100, 1.88362000e-1
6.66000000e2, 3.80237800, 1.86768000e-1
6.68000000e2, 3.80125700, 1.84828000e-1
6.70000000e2, 3.80010000, 1.83000000e-1
6.72000000e2, 3.79747200, 1.81943000e-1
6.74000000e2, 3.79470000, 1.81050000e-1
6.76000000e2, 3.79258400, 1.80025000e-1
6.78000000e2, 3.79122000, 1.78754000e-1
6.80000000e2, 3.79000000, 1.77300000e-1
6.82000000e2, 3.78841600, 1.75582000e-1
6.84000000e2, 3.78675200, 1.73695000e-1
6.86000000e2, 3.78508500, 1.71638000e-1
6.88000000e2, 3.78340200, 1.69489000e-1
6.90000000e2, 3.78160000, 1.67400000e-1
6.92000000e2, 3.77955000, 1.65739000e-1
6.94000000e2, 3.77734900, 1.64082000e-1
6.96000000e2, 3.77491500, 1.62152000e-1
6.98000000e2, 3.77238100, 1.59880000e-1
7.00000000e2, 3.77010000, 1.57400000e-1
7.02000000e2, 3.76880800, 1.54638000e-1
7.04000000e2, 3.76769200, 1.51853000e-1
7.06000000e2, 3.76642900, 1.49263000e-1
7.08000000e2, 3.76470200, 1.46958000e-1
7.10000000e2, 3.76220000, 1.44900000e-1
7.12000000e2, 3.75741800, 1.43214000e-1
7.14000000e2, 3.75259700, 1.41711000e-1
7.16000000e2, 3.74985600, 1.40237000e-1
7.18000000e2, 3.74917600, 1.38766000e-1
7.20000000e2, 3.74840000, 1.37400000e-1
7.22000000e2, 3.74479900, 1.36324000e-1
7.24000000e2, 3.74080200, 1.35264000e-1
7.26000000e2, 3.73777000, 1.33974000e-1
7.28000000e2, 3.73591700, 1.32443000e-1
7.30000000e2, 3.73430000, 1.30900000e-1
7.32000000e2, 3.73217400, 1.29475000e-1
7.34000000e2, 3.72999100, 1.28230000e-1
7.36000000e2, 3.72791300, 1.27406000e-1
7.38000000e2, 3.72591900, 1.26929000e-1
7.40000000e2, 3.72380000, 1.26400000e-1
7.42000000e2, 3.72126700, 1.25258000e-1
7.44000000e2, 3.71857800, 1.23963000e-1
7.46000000e2, 3.71577900, 1.22690000e-1
7.48000000e2, 3.71299100, 1.21533000e-1
7.50000000e2, 3.71040000, 1.20500000e-1
7.52000000e2, 3.70838600, 1.19755000e-1
7.54000000e2, 3.70662100, 1.19110000e-1
7.56000000e2, 3.70492600, 1.18486000e-1
7.58000000e2, 3.70327700, 1.17809000e-1
7.60000000e2, 3.70180000, 1.17000000e-1
7.62000000e2, 3.70082200, 1.15765000e-1
7.64000000e2, 3.69980500, 1.14494000e-1
7.66000000e2, 3.69817000, 1.13458000e-1
7.68000000e2, 3.69597300, 1.12731000e-1
7.70000000e2, 3.69390000, 1.12200000e-1
7.72000000e2, 3.69292800, 1.12007000e-1
7.74000000e2, 3.69213200, 1.11786000e-1
7.76000000e2, 3.69098700, 1.11132000e-1
7.78000000e2, 3.68937800, 1.10040000e-1
7.80000000e2, 3.68760000, 1.08900000e-1
7.82000000e2, 3.68551200, 1.08274000e-1
7.84000000e2, 3.68369600, 1.07561000e-1
7.86000000e2, 3.68306100, 1.06205000e-1
7.88000000e2, 3.68340200, 1.04302000e-1
7.90000000e2, 3.68340000, 1.02600000e-1
7.92000000e2, 3.68078800, 1.02178000e-1
7.94000000e2, 3.67803200, 1.02053000e-1
7.96000000e2, 3.67698800, 1.01678000e-1
7.98000000e2, 3.67772000, 1.00949000e-1
8.00000000e2, 3.67850000, 1.00200000e-1
8.02000000e2, 3.67748800, 9.99110000e-2
8.04000000e2, 3.67601200, 9.94180000e-2
8.06000000e2, 3.67459300, 9.79060000e-2
8.08000000e2, 3.67335100, 9.55890000e-2
8.10000000e2, 3.67200000, 9.37000000e-2
8.12000000e2, 3.67037300, 9.41950000e-2
8.14000000e2, 3.66856600, 9.51580000e-2
8.16000000e2, 3.66641100, 9.55500000e-2
8.18000000e2, 3.66410200, 9.50410000e-2
8.20000000e2, 3.66220000, 9.40000000e-2
8.22000000e2, 3.66144600, 9.21620000e-2
8.24000000e2, 3.66143700, 9.01570000e-2
8.26000000e2, 3.66278100, 8.86100000e-2
8.28000000e2, 3.66479500, 8.75870000e-2
8.30000000e2, 3.66550000, 8.66000000e-2
8.32000000e2, 3.66065300, 8.49220000e-2
8.34000000e2, 3.65516200, 8.34450000e-2
8.36000000e2, 3.65102600, 8.25470000e-2
8.38000000e2, 3.65023900, 8.26060000e-2
8.40000000e2, 3.65480000, 8.40000000e-2

File: ray_trace_utils/Sopra_Data/GAAS150T.txt
wavelength (nm), n, k
2.75829102e2, 3.82050000, 3.05500000
2.76752637e2, 3.85050000, 3.01470000
2.77682377e2, 3.86980000, 2.97380000
2.78618385e2, 3.88770000, 2.93240000
2.79560724e2, 3.90210000, 2.89660000
2.80509460e2, 3.91830000, 2.85550000
2.81464657e2, 3.93700000, 2.80190000
2.82426381e2, 3.94760000, 2.74990000
2.83394700e2, 3.95410000, 2.70570000
2.84369682e2, 3.95930000, 2.65210000
2.85351395e2, 3.96490000, 2.60100000
2.86339911e2, 3.95900000, 2.55290000
2.87335298e2, 3.95360000, 2.50780000
2.88337631e2, 3.94580000, 2.47110000
2.89346981e2, 3.93850000, 2.43430000
2.90363422e2, 3.92600000, 2.39410000
2.91387030e2, 3.91510000, 2.36130000
2.92417880e2, 3.89960000, 2.32740000
2.93456050e2, 3.88200000, 2.30130000
2.94501618e2, 3.86900000, 2.27110000
2.95554663e2, 3.85410000, 2.24440000
2.96615266e2, 3.83700000, 2.22250000
2.97683509e2, 3.82390000, 2.19950000
2.98759473e2, 3.81330000, 2.17950000
2.99843244e2, 3.79960000, 2.16110000
3.00934906e2, 3.78240000, 2.14430000
3.02034546e2, 3.76330000, 2.12830000
3.03142253e2, 3.74590000, 2.10890000
3.04258114e2, 3.72800000, 2.09210000
3.05382220e2, 3.71200000, 2.07770000
3.06514663e2, 3.69670000, 2.06540000
3.07655537e2, 3.68410000, 2.05380000
3.08804935e2, 3.67500000, 2.04170000
3.09962953e2, 3.66680000, 2.02840000
3.11129690e2, 3.65960000, 2.01990000
3.12305243e2, 3.65170000, 2.01430000
3.13489712e2, 3.64130000, 2.00780000
3.14683201e2, 3.63080000, 2.00250000
3.15885812e2, 3.62040000, 1.99530000
3.17097650e2, 3.61190000, 1.99040000
3.18318822e2, 3.60420000, 1.98550000
3.19549436e2, 3.59580000, 1.97960000
3.20789602e2, 3.58650000, 1.97480000
3.22039432e2, 3.57920000, 1.97170000
3.23299039e2, 3.57540000, 1.97000000
3.24568537e2, 3.56840000, 1.96910000
3.25848045e2, 3.56180000, 1.97220000
3.27137682e2, 3.55780000, 1.97310000
3.28437566e2, 3.55450000, 1.97130000
3.29747823e2, 3.54800000, 1.96820000
3.31068575e2, 3.54020000, 1.96280000
3.32399950e2, 3.53520000, 1.95840000
3.33742076e2, 3.53100000, 1.96320000
3.35095085e2, 3.53050000, 1.96530000
3.36459108e2, 3.53230000, 1.96720000
3.37834281e2, 3.53400000, 1.96860000
3.39220742e2, 3.53910000, 1.97310000
3.40618630e2, 3.54440000, 1.97560000
3.42028086e2, 3.54830000, 1.97680000
3.43449256e2, 3.54850000, 1.97520000
3.44882285e2, 3.54850000, 1.97500000
3.46327322e2, 3.55240000, 1.97770000
3.47784520e2, 3.55390000, 1.98440000
3.49254032e2, 3.55670000, 1.98810000
3.50736015e2, 3.56090000, 1.99230000
3.52230629e2, 3.56540000, 1.99590000
3.53738035e2, 3.57080000, 2.00080000
3.55258399e2, 3.57500000, 2.00740000
3.56791889e2, 3.58070000, 2.01420000
3.58338674e2, 3.58650000, 2.02150000
3.59898930e2, 3.59270000, 2.03020000
3.61472832e2, 3.59920000, 2.03690000
3.63060560e2, 3.60780000, 2.04370000
3.64662298e2, 3.61800000, 2.05180000
3.66278231e2, 3.62890000, 2.05890000
3.67908550e2, 3.63980000, 2.06680000
3.69553446e2, 3.65270000, 2.07440000
3.71213118e2, 3.66480000, 2.08350000
3.72887763e2, 3.67820000, 2.09380000
3.74577587e2, 3.69190000, 2.10450000
3.76282796e2, 3.70740000, 2.11530000
3.78003601e2, 3.72460000, 2.12570000
3.79740218e2, 3.74480000, 2.13640000
3.81492866e2, 3.76620000, 2.14880000
3.83261766e2, 3.78910000, 2.16060000
3.85047147e2, 3.81480000, 2.17330000
3.86849240e2, 3.84330000, 2.18710000
3.88668280e2, 3.87470000, 2.20190000
3.90504508e2, 3.91040000, 2.21700000
3.92358169e2, 3.95080000, 2.23110000
3.94229511e2, 3.99670000, 2.24170000
3.96118790e2, 4.04840000, 2.24910000
3.98026264e2, 4.10450000, 2.24920000
3.99952198e2, 4.16360000, 2.24260000
4.01896860e2, 4.22310000, 2.22760000
4.03860525e2, 4.28120000, 2.20400000
4.05843474e2, 4.33440000, 2.17580000
4.07845991e2, 4.38200000, 2.14200000
4.09868368e2, 4.42240000, 2.10640000
4.11910901e2, 4.45620000, 2.07120000
4.13973894e2, 4.48610000, 2.03900000
4.16057655e2, 4.51340000, 2.00970000
4.18162500e2, 4.53940000, 1.98350000
4.20288750e2, 4.56870000, 1.96290000
4.22436734e2, 4.60310000, 1.94600000
4.24606785e2, 4.64680000, 1.93170000
4.26799247e2, 4.70240000, 1.91540000
4.29014468e2, 4.77030000, 1.89030000
4.31252804e2, 4.84560000, 1.84890000
4.33514620e2, 4.92270000, 1.79000000
4.35800286e2, 4.99370000, 1.71150000
4.38110181e2, 5.04910000, 1.61350000
4.40444694e2, 5.08600000, 1.50430000
4.42804219e2, 5.09970000, 1.39590000
4.45189161e2, 5.09500000, 1.29320000
4.47599932e2, 5.07790000, 1.19970000
4.50036956e2, 5.05260000, 1.11630000
4.52500662e2, 5.02280000, 1.04090000
4.54991491e2, 4.98850000, 9.74580000e-1
4.57509894e2, 4.95300000, 9.15950000e-1
4.60056331e2, 4.91640000, 8.63090000e-1
4.62631273e2, 4.87890000, 8.14660000e-1
4.65235202e2, 4.84280000, 7.72380000e-1
4.67868609e2, 4.80610000, 7.35120000e-1
4.70531997e2, 4.77090000, 7.01310000e-1
4.73225883e2, 4.73690000, 6.71240000e-1
4.75950792e2, 4.70300000, 6.43890000e-1
4.78707264e2, 4.67080000, 6.16170000e-1
4.81495850e2, 4.63970000, 5.91020000e-1
4.84317114e2, 4.60900000, 5.65730000e-1
4.87171636e2, 4.57970000, 5.42450000e-1
4.90060005e2, 4.55040000, 5.23110000e-1
4.92982828e2, 4.52130000, 5.05680000e-1
4.95940725e2, 4.49370000, 4.86540000e-1
4.98934331e2, 4.46720000, 4.70030000e-1
5.01964297e2, 4.44070000, 4.56130000e-1
5.05031288e2, 4.41530000, 4.42230000e-1
5.08135989e2, 4.39090000, 4.28780000e-1
5.11279098e2, 4.36760000, 4.16250000e-1
5.14461333e2, 4.34470000, 4.03480000e-1
5.17683429e2, 4.32300000, 3.92900000e-1
5.20946140e2, 4.30170000, 3.83590000e-1
5.24250238e2, 4.28030000, 3.73220000e-1
5.27596516e2, 4.26070000, 3.62270000e-1
5.30985787e2, 4.24160000, 3.52840000e-1
5.34418885e2, 4.22270000, 3.44700000e-1
5.37896665e2, 4.20540000, 3.34720000e-1
5.41420006e2, 4.18800000, 3.26880000e-1
5.44989808e2, 4.17150000, 3.19060000e-1
5.48606997e2, 4.15500000, 3.11300000e-1
5.52272522e2, 4.13910000, 3.05610000e-1
5.55987360e2, 4.12350000, 2.99220000e-1
5.59752511e2, 4.10840000, 2.93750000e-1
5.63569006e2, 4.09400000, 2.88120000e-1
5.67437901e2, 4.07970000, 2.82580000e-1
5.71360282e2, 4.06570000, 2.78460000e-1
5.75337268e2, 4.05200000, 2.72860000e-1
5.79370006e2, 4.03850000, 2.67680000e-1
5.83459677e2, 4.02540000, 2.62530000e-1
5.87607494e2, 4.01210000, 2.57660000e-1
5.91814708e2, 3.99930000, 2.53620000e-1
5.96082602e2, 3.98720000, 2.49210000e-1
6.00412500e2, 3.97550000, 2.45050000e-1
6.04805762e2, 3.96410000, 2.40340000e-1
6.09263790e2, 3.95310000, 2.35880000e-1
6.13788026e2, 3.94230000, 2.31680000e-1
6.18379957e2, 3.93110000, 2.27160000e-1
6.23041112e2, 3.92090000, 2.22330000e-1
6.27773070e2, 3.91090000, 2.18200000e-1
6.32577456e2, 3.90100000, 2.14250000e-1
6.37455945e2, 3.89150000, 2.10160000e-1
6.42410266e2, 3.88220000, 2.06940000e-1
6.47442200e2, 3.87320000, 2.03930000e-1
6.52553586e2, 3.86450000, 2.02880000e-1
6.57746320e2, 3.85650000, 1.99290000e-1
6.63022360e2, 3.84890000, 1.95870000e-1
6.68383727e2, 3.84140000, 1.93850000e-1
6.73832507e2, 3.83470000, 1.91190000e-1
6.79370856e2, 3.82820000, 1.86680000e-1
6.85001002e2, 3.82140000, 1.82900000e-1
6.90725244e2, 3.81430000, 1.77900000e-1
6.96545962e2, 3.80740000, 1.73990000e-1
7.02465616e2, 3.80160000, 1.71290000e-1
7.08486750e2, 3.79550000, 1.70210000e-1
7.14611996e2, 3.79040000, 1.67090000e-1
7.20844077e2, 3.78510000, 1.65590000e-1
7.27185814e2, 3.77900000, 1.59720000e-1
7.33640126e2, 3.77270000, 1.53180000e-1
7.40210038e2, 3.76560000, 1.47290000e-1
7.46898682e2, 3.75680000, 1.40210000e-1
7.53709309e2, 3.74970000, 1.36040000e-1
7.60645284e2, 3.74210000, 1.30260000e-1
7.67710101e2, 3.73510000, 1.28400000e-1
7.74907383e2, 3.72750000, 1.26220000e-1
7.82240891e2, 3.72040000, 1.25520000e-1
7.89714531e2, 3.71320000, 1.23760000e-1
7.97332356e2, 3.70780000, 1.19380000e-1
8.05098580e2, 3.70190000, 1.17470000e-1
8.13017582e2, 3.69590000, 1.10170000e-1
8.21093916e2, 3.69040000, 1.01770000e-1
8.29332316e2, 3.68580000, 1.05580000e-1
8.37737711e2, 3.68260000, 1.07050000e-1
8.46315231e2, 3.67800000, 1.09870000e-1
8.55070216e2, 3.67360000, 1.08390000e-1
8.64008232e2, 3.67130000, 1.12270000e-1
8.73135080e2, 3.66770000, 1.10260000e-1
8.82456806e2, 3.66650000, 1.04400000e-1
8.91979722e2, 3.66540000, 9.47800000e-2
9.01710409e2, 3.66470000, 8.42890000e-2
9.11655745e2, 3.65910000, 8.20650000e-2
9.21822909e2, 3.64730000, 8.80080000e-2
9.32219408e2, 3.63280000, 9.59140000e-2
9.42853090e2, 3.61500000, 1.01570000e-1
9.53732164e2, 3.61050000, 9.98350000e-2
9.64865224e2, 3.60620000, 9.81190000e-2
9.76261270e2, 3.60190000, 9.64210000e-2
9.87929731e2, 3.59760000, 9.47400000e-2
9.99880494e2, 3.59350000, 9.30840000e-2

File: ray_trace_utils/Sopra_Data/GAAS175T.txt
wavelength (nm), n, k
2.75829102e2, 3.82130000, 3.09740000
2.76752637e2, 3.84160000, 3.06200000
2.77682377e2, 3.85960000, 3.02080000
2.78618385e2, 3.88380000, 2.98180000
2.79560724e2, 3.89130000, 2.92590000
2.80509460e2, 3.90660000, 2.87390000
2.81464657e2, 3.90260000, 2.81910000
2.82426381e2, 3.91210000, 2.76150000
2.83394700e2, 3.92190000, 2.70410000
2.84369682e2, 3.93080000, 2.65940000
2.85351395e2, 3.93510000, 2.61500000
2.86339911e2, 3.93380000, 2.57710000
2.87335298e2, 3.93120000, 2.53440000
2.88337631e2, 3.93070000, 2.49850000
2.89346981e2, 3.92120000, 2.45950000
2.90363422e2, 3.90610000, 2.42740000
2.91387030e2, 3.89280000, 2.38930000
2.92417880e2, 3.88170000, 2.35250000
2.93456050e2, 3.87400000, 2.32060000
2.94501618e2, 3.85850000, 2.29180000
2.95554663e2, 3.84200000, 2.26320000
2.96615266e2, 3.82820000, 2.23340000
2.97683509e2, 3.81560000, 2.20920000
2.98759473e2, 3.80450000, 2.18600000
2.99843244e2, 3.79080000, 2.16580000
3.00934906e2, 3.77420000, 2.14640000
3.02034546e2, 3.76400000, 2.13080000
3.03142253e2, 3.75000000, 2.11640000
3.04258114e2, 3.74100000, 2.10770000
3.05382220e2, 3.72580000, 2.09260000
3.06514663e2, 3.70970000, 2.07820000
3.07655537e2, 3.69860000, 2.06380000
3.08804935e2, 3.68600000, 2.05230000
3.09962953e2, 3.67410000, 2.04120000
3.11129690e2, 3.66200000, 2.03000000
3.12305243e2, 3.65030000, 2.01830000
3.13489712e2, 3.64360000, 2.01390000
3.14683201e2, 3.63210000, 2.00300000
3.15885812e2, 3.62560000, 1.99660000
3.17097650e2, 3.61640000, 1.98710000
3.18318822e2, 3.61180000, 1.98180000
3.19549436e2, 3.60770000, 1.98090000
3.20789602e2, 3.60050000, 1.97680000
3.22039432e2, 3.59660000, 1.97590000
3.23299039e2, 3.59090000, 1.97380000
3.24568537e2, 3.58350000, 1.97110000
3.25848045e2, 3.57850000, 1.97550000
3.27137682e2, 3.56640000, 1.97310000
3.28437566e2, 3.55860000, 1.97230000
3.29747823e2, 3.55240000, 1.96970000
3.31068575e2, 3.55350000, 1.96730000
3.32399950e2, 3.55060000, 1.96850000
3.33742076e2, 3.54610000, 1.96250000
3.35095085e2, 3.54610000, 1.95950000
3.36459108e2, 3.54450000, 1.95410000
3.37834281e2, 3.54300000, 1.95270000
3.39220742e2, 3.54440000, 1.95770000
3.40618630e2, 3.54370000, 1.95970000
3.42028086e2, 3.54580000, 1.96130000
3.43449256e2, 3.55000000, 1.96280000
3.44882285e2, 3.55540000, 1.96610000
3.46327322e2, 3.55730000, 1.97290000
3.47784520e2, 3.55880000, 1.97660000
3.49254032e2, 3.56220000, 1.98160000
3.50736015e2, 3.56550000, 1.98590000
3.52230629e2, 3.56890000, 1.99110000
3.53738035e2, 3.57340000, 1.99640000
3.55258399e2, 3.57830000, 2.00070000
3.56791889e2, 3.58330000, 2.00510000
3.58338674e2, 3.58860000, 2.01150000
3.59898930e2, 3.59550000, 2.01760000
3.61472832e2, 3.60340000, 2.02350000
3.63060560e2, 3.61130000, 2.03000000
3.64662298e2, 3.62070000, 2.03710000
3.66278231e2, 3.63020000, 2.04500000
3.67908550e2, 3.64020000, 2.05450000
3.69553446e2, 3.65100000, 2.06280000
3.71213118e2, 3.66280000, 2.07220000
3.72887763e2, 3.67580000, 2.08170000
3.74577587e2, 3.69010000, 2.09120000
3.76282796e2, 3.70560000, 2.10100000
3.78003601e2, 3.72270000, 2.10920000
3.79740218e2, 3.74070000, 2.11850000
3.81492866e2, 3.76170000, 2.12950000
3.83261766e2, 3.78290000, 2.14090000
3.85047147e2, 3.80760000, 2.15350000
3.86849240e2, 3.83340000, 2.16510000
3.88668280e2, 3.86290000, 2.17850000
3.90504508e2, 3.89490000, 2.19080000
3.92358169e2, 3.93080000, 2.20270000
3.94229511e2, 3.97120000, 2.21370000
3.96118790e2, 4.01500000, 2.22140000
3.98026264e2, 4.06570000, 2.22600000
3.99952198e2, 4.12090000, 2.22570000
4.01896860e2, 4.17700000, 2.21710000
4.03860525e2, 4.23510000, 2.20110000
4.05843474e2, 4.28920000, 2.17820000
4.07845991e2, 4.33920000, 2.14940000
4.09868368e2, 4.38310000, 2.11650000
4.11910901e2, 4.42230000, 2.08170000
4.13973894e2, 4.45530000, 2.04870000
4.16057655e2, 4.48530000, 2.01830000
4.18162500e2, 4.51460000, 1.99160000
4.20288750e2, 4.54290000, 1.96720000
4.22436734e2, 4.57360000, 1.94680000
4.24606785e2, 4.61040000, 1.92920000
4.26799247e2, 4.65430000, 1.91280000
4.29014468e2, 4.70920000, 1.89180000
4.31252804e2, 4.77420000, 1.86010000
4.33514620e2, 4.84620000, 1.81420000
4.35800286e2, 4.91770000, 1.75330000
4.38110181e2, 4.98210000, 1.67250000
4.40444694e2, 5.03210000, 1.57860000
4.42804219e2, 5.06320000, 1.47570000
4.45189161e2, 5.07570000, 1.37240000
4.47599932e2, 5.07160000, 1.27390000
4.50036956e2, 5.05610000, 1.18530000
4.52500662e2, 5.03280000, 1.10400000
4.54991491e2, 5.00370000, 1.03120000
4.57509894e2, 4.97110000, 9.67160000e-1
4.60056331e2, 4.93710000, 9.10030000e-1
4.62631273e2, 4.90120000, 8.57900000e-1
4.65235202e2, 4.86550000, 8.10620000e-1
4.67868609e2, 4.82940000, 7.68420000e-1
4.70531997e2, 4.79240000, 7.32090000e-1
4.73225883e2, 4.75740000, 6.97930000e-1
4.75950792e2, 4.72320000, 6.68540000e-1
4.78707264e2, 4.69030000, 6.40460000e-1
4.81495850e2, 4.65810000, 6.14650000e-1
4.84317114e2, 4.62650000, 5.91180000e-1
4.87171636e2, 4.59740000, 5.67250000e-1
4.90060005e2, 4.56830000, 5.45690000e-1
4.92982828e2, 4.54000000, 5.24780000e-1
4.95940725e2, 4.51210000, 5.07000000e-1
4.98934331e2, 4.48470000, 4.90220000e-1
5.01964297e2, 4.45890000, 4.72910000e-1
5.05031288e2, 4.43270000, 4.57860000e-1
5.08135989e2, 4.40880000, 4.41910000e-1
5.11279098e2, 4.38510000, 4.28030000e-1
5.14461333e2, 4.36160000, 4.15000000e-1
5.17683429e2, 4.33920000, 4.01950000e-1
5.20946140e2, 4.31710000, 3.91120000e-1
5.24250238e2, 4.29590000, 3.81370000e-1
5.27596516e2, 4.27550000, 3.71000000e-1
5.30985787e2, 4.25550000, 3.61430000e-1
5.34418885e2, 4.23690000, 3.51260000e-1
5.37896665e2, 4.21910000, 3.42180000e-1
5.41420006e2, 4.20160000, 3.33200000e-1
5.44989808e2, 4.18440000, 3.25970000e-1
5.48606997e2, 4.16740000, 3.18290000e-1
5.52272522e2, 4.15100000, 3.11590000e-1
5.55987360e2, 4.13510000, 3.06590000e-1
5.59752511e2, 4.11950000, 3.01540000e-1
5.63569006e2, 4.10470000, 2.94400000e-1
5.67437901e2, 4.09040000, 2.88370000e-1
5.71360282e2, 4.07680000, 2.81510000e-1
5.75337268e2, 4.06310000, 2.75810000e-1
5.79370006e2, 4.04920000, 2.70530000e-1
5.83459677e2, 4.03560000, 2.65770000e-1
5.87607494e2, 4.02280000, 2.60080000e-1
5.91814708e2, 4.01000000, 2.57070000e-1
5.96082602e2, 3.99720000, 2.54000000e-1
6.00412500e2, 3.98490000, 2.50050000e-1
6.04805762e2, 3.97310000, 2.44300000e-1
6.09263790e2, 3.96170000, 2.40420000e-1
6.13788026e2, 3.95060000, 2.35340000e-1
6.18379957e2, 3.93950000, 2.31030000e-1
6.23041112e2, 3.92840000, 2.27210000e-1
6.27773070e2, 3.91810000, 2.22850000e-1
6.32577456e2, 3.90830000, 2.19950000e-1
6.37455945e2, 3.89890000, 2.17180000e-1
6.42410266e2, 3.88980000, 2.15030000e-1
6.47442200e2, 3.88130000, 2.10800000e-1
6.52553586e2, 3.87280000, 2.05790000e-1
6.57746320e2, 3.86490000, 2.04130000e-1
6.63022360e2, 3.85690000, 2.00200000e-1
6.68383727e2, 3.84880000, 1.98090000e-1
6.73832507e2, 3.84100000, 1.96220000e-1
6.79370856e2, 3.83370000, 1.91240000e-1
6.85001002e2, 3.82700000, 1.89050000e-1
6.90725244e2, 3.82050000, 1.84350000e-1
6.96545962e2, 3.81380000, 1.82630000e-1
7.02465616e2, 3.80770000, 1.78930000e-1
7.08486750e2, 3.80210000, 1.73420000e-1
7.14611996e2, 3.79700000, 1.67760000e-1
7.20844077e2, 3.79180000, 1.63900000e-1
7.27185814e2, 3.78600000, 1.60110000e-1
7.33640126e2, 3.78010000, 1.52850000e-1
7.40210038e2, 3.77400000, 1.45960000e-1
7.46898682e2, 3.76670000, 1.40730000e-1
7.53709309e2, 3.75970000, 1.38350000e-1
7.60645284e2, 3.75080000, 1.37610000e-1
7.67710101e2, 3.74260000, 1.37650000e-1
7.74907383e2, 3.73580000, 1.32980000e-1
7.82240891e2, 3.72780000, 1.28240000e-1
7.89714531e2, 3.71980000, 1.26860000e-1
7.97332356e2, 3.71360000, 1.24610000e-1
8.05098580e2, 3.70720000, 1.16400000e-1
8.13017582e2, 3.70150000, 1.11930000e-1
8.21093916e2, 3.69820000, 1.13850000e-1
8.29332316e2, 3.69210000, 1.15630000e-1
8.37737711e2, 3.68530000, 1.13230000e-1
8.46315231e2, 3.67960000, 1.11340000e-1
8.55070216e2, 3.67600000, 1.05020000e-1
8.64008232e2, 3.67210000, 1.02500000e-1
8.73135080e2, 3.66920000, 9.83760000e-2
8.82456806e2, 3.66860000, 9.20050000e-2
8.91979722e2, 3.67090000, 8.91850000e-2
9.01710409e2, 3.67030000, 8.78890000e-2
9.11655745e2, 3.66590000, 9.46000000e-2
9.21822909e2, 3.65790000, 9.74890000e-2
9.32219408e2, 3.64610000, 1.05990000e-1
9.42853090e2, 3.63110000, 1.13070000e-1
9.53732164e2, 3.62640000, 1.11720000e-1
9.64865224e2, 3.62190000, 1.10380000e-1
9.76261270e2, 3.61740000, 1.09060000e-1
9.87929731e2, 3.61300000, 1.07740000e-1
9.99880494e2, 3.60870000, 1.06450000e-1

File: ray_trace_utils/Sopra_Data/GAAS297T.txt
wavelength (nm), n, k
2.75829102e2, 3.68870000, 3.14530000
2.76752637e2, 3.71340000, 3.10280000
2.77682377e2, 3.73580000, 3.06250000
2.78618385e2, 3.75560000, 3.02090000
2.79560724e2, 3.78550000, 2.99700000
2.80509460e2, 3.80100000, 2.96460000
2.81464657e2, 3.81540000, 2.92290000
2.82426381e2, 3.83350000, 2.87950000
2.83394700e2, 3.84030000, 2.83580000
2.84369682e2, 3.85280000, 2.78910000
2.85351395e2, 3.85570000, 2.73920000
2.86339911e2, 3.85860000, 2.68870000
2.87335298e2, 3.86360000, 2.64380000
2.88337631e2, 3.86560000, 2.59220000
2.89346981e2, 3.86720000, 2.55640000
2.90363422e2, 3.86570000, 2.51680000
2.91387030e2, 3.86330000, 2.48000000
2.92417880e2, 3.86070000, 2.44800000
2.93456050e2, 3.85180000, 2.41430000
2.94501618e2, 3.84370000, 2.38330000
2.95554663e2, 3.83320000, 2.35940000
2.96615266e2, 3.82590000, 2.33300000
2.97683509e2, 3.82240000, 2.30200000
2.98759473e2, 3.81520000, 2.27700000
2.99843244e2, 3.80940000, 2.25380000
3.00934906e2, 3.80330000, 2.23010000
3.02034546e2, 3.79350000, 2.20590000
3.03142253e2, 3.78230000, 2.18700000
3.04258114e2, 3.76760000, 2.16640000
3.05382220e2, 3.75290000, 2.15000000
3.06514663e2, 3.73670000, 2.13380000
3.07655537e2, 3.72450000, 2.11480000
3.08804935e2, 3.71490000, 2.09390000
3.09962953e2, 3.70420000, 2.07670000
3.11129690e2, 3.69720000, 2.06280000
3.12305243e2, 3.68990000, 2.05200000
3.13489712e2, 3.68430000, 2.04560000
3.14683201e2, 3.67570000, 2.04430000
3.15885812e2, 3.66630000, 2.03850000
3.17097650e2, 3.65690000, 2.03410000
3.18318822e2, 3.64870000, 2.02630000
3.19549436e2, 3.63920000, 2.01610000
3.20789602e2, 3.63200000, 2.00820000
3.22039432e2, 3.62690000, 1.99890000
3.23299039e2, 3.62180000, 1.99110000
3.24568537e2, 3.61300000, 1.98610000
3.25848045e2, 3.60940000, 1.98440000
3.27137682e2, 3.60090000, 1.97880000
3.28437566e2, 3.59600000, 1.97430000
3.29747823e2, 3.59010000, 1.96850000
3.31068575e2, 3.58810000, 1.96210000
3.32399950e2, 3.58450000, 1.95310000
3.33742076e2, 3.58420000, 1.95000000
3.35095085e2, 3.58370000, 1.94420000
3.36459108e2, 3.58320000, 1.94010000
3.37834281e2, 3.58050000, 1.94080000
3.39220742e2, 3.57970000, 1.94230000
3.40618630e2, 3.57780000, 1.94130000
3.42028086e2, 3.57710000, 1.94480000
3.43449256e2, 3.57490000, 1.94690000
3.44882285e2, 3.57560000, 1.94890000
3.46327322e2, 3.57720000, 1.95020000
3.47784520e2, 3.57970000, 1.95160000
3.49254032e2, 3.58200000, 1.95430000
3.50736015e2, 3.58480000, 1.95720000
3.52230629e2, 3.58790000, 1.96000000
3.53738035e2, 3.59090000, 1.96280000
3.55258399e2, 3.59550000, 1.96590000
3.56791889e2, 3.59870000, 1.96950000
3.58338674e2, 3.60350000, 1.97370000
3.59898930e2, 3.60890000, 1.97690000
3.61472832e2, 3.61440000, 1.98080000
3.63060560e2, 3.62000000, 1.98450000
3.64662298e2, 3.62650000, 1.98920000
3.66278231e2, 3.63320000, 1.99410000
3.67908550e2, 3.64140000, 1.99770000
3.69553446e2, 3.64970000, 2.00370000
3.71213118e2, 3.65950000, 2.00950000
3.72887763e2, 3.66940000, 2.01520000
3.74577587e2, 3.68150000, 2.02240000
3.76282796e2, 3.69330000, 2.03130000
3.78003601e2, 3.70550000, 2.03880000
3.79740218e2, 3.71780000, 2.04690000
3.81492866e2, 3.73300000, 2.05460000
3.83261766e2, 3.74850000, 2.06230000
3.85047147e2, 3.76590000, 2.06940000
3.86849240e2, 3.78350000, 2.07780000
3.88668280e2, 3.80380000, 2.08610000
3.90504508e2, 3.82550000, 2.09580000
3.92358169e2, 3.84920000, 2.10440000
3.94229511e2, 3.87590000, 2.11260000
3.96118790e2, 3.90440000, 2.11820000
3.98026264e2, 3.93460000, 2.12570000
3.99952198e2, 3.96960000, 2.13070000
4.01896860e2, 4.00640000, 2.13410000
4.03860525e2, 4.04610000, 2.13590000
4.05843474e2, 4.08880000, 2.13510000
4.07845991e2, 4.13330000, 2.13180000
4.09868368e2, 4.17930000, 2.12340000
4.11910901e2, 4.22460000, 2.11010000
4.13973894e2, 4.27000000, 2.09140000
4.16057655e2, 4.31290000, 2.06880000
4.18162500e2, 4.35320000, 2.04400000
4.20288750e2, 4.39060000, 2.01540000
4.22436734e2, 4.42620000, 1.98720000
4.24606785e2, 4.46010000, 1.95870000
4.26799247e2, 4.49170000, 1.93120000
4.29014468e2, 4.52370000, 1.90470000
4.31252804e2, 4.55670000, 1.87850000
4.33514620e2, 4.59180000, 1.85460000
4.35800286e2, 4.63010000, 1.82900000
4.38110181e2, 4.67350000, 1.79890000
4.40444694e2, 4.72100000, 1.76470000
4.42804219e2, 4.77040000, 1.72220000
4.45189161e2, 4.82130000, 1.67090000
4.47599932e2, 4.86920000, 1.60810000
4.50036956e2, 4.90950000, 1.53840000
4.52500662e2, 4.94040000, 1.45950000
4.54991491e2, 4.95960000, 1.37690000
4.57509894e2, 4.96670000, 1.29470000
4.60056331e2, 4.96270000, 1.21590000
4.62631273e2, 4.95220000, 1.14040000
4.65235202e2, 4.93450000, 1.07300000
4.67868609e2, 4.91200000, 1.01020000
4.70531997e2, 4.88610000, 9.52180000e-1
4.73225883e2, 4.85830000, 8.99900000e-1
4.75950792e2, 4.82950000, 8.52730000e-1
4.78707264e2, 4.79910000, 8.07860000e-1
4.81495850e2, 4.76750000, 7.66360000e-1
4.84317114e2, 4.73440000, 7.30430000e-1
4.87171636e2, 4.70210000, 6.96830000e-1
4.90060005e2, 4.67100000, 6.65600000e-1
4.92982828e2, 4.64110000, 6.36350000e-1
4.95940725e2, 4.61120000, 6.09320000e-1
4.98934331e2, 4.58240000, 5.84710000e-1
5.01964297e2, 4.55470000, 5.62120000e-1
5.05031288e2, 4.52770000, 5.40350000e-1
5.08135989e2, 4.50090000, 5.20950000e-1
5.11279098e2, 4.47440000, 5.02420000e-1
5.14461333e2, 4.44900000, 4.85820000e-1
5.17683429e2, 4.42460000, 4.69220000e-1
5.20946140e2, 4.40050000, 4.54960000e-1
5.24250238e2, 4.37890000, 4.38970000e-1
5.27596516e2, 4.35640000, 4.24840000e-1
5.30985787e2, 4.33550000, 4.11810000e-1
5.34418885e2, 4.31520000, 3.99140000e-1
5.37896665e2, 4.29560000, 3.87260000e-1
5.41420006e2, 4.27640000, 3.77090000e-1
5.44989808e2, 4.25790000, 3.66440000e-1
5.48606997e2, 4.24020000, 3.57360000e-1
5.52272522e2, 4.22260000, 3.50250000e-1
5.55987360e2, 4.20480000, 3.43940000e-1
5.59752511e2, 4.18800000, 3.35590000e-1
5.63569006e2, 4.17110000, 3.28670000e-1
5.67437901e2, 4.15510000, 3.21910000e-1
5.71360282e2, 4.13920000, 3.15450000e-1
5.75337268e2, 4.12430000, 3.08110000e-1
5.79370006e2, 4.10920000, 3.02380000e-1
5.83459677e2, 4.09480000, 2.95750000e-1
5.87607494e2, 4.08060000, 2.88540000e-1
5.91814708e2, 4.06680000, 2.83240000e-1
5.96082602e2, 4.05370000, 2.76200000e-1
6.00412500e2, 4.04070000, 2.70360000e-1
6.04805762e2, 4.02840000, 2.64720000e-1
6.09263790e2, 4.01560000, 2.58880000e-1
6.13788026e2, 4.00320000, 2.53880000e-1
6.18379957e2, 3.99110000, 2.49140000e-1
6.23041112e2, 3.97880000, 2.45850000e-1
6.27773070e2, 3.96690000, 2.41780000e-1
6.32577456e2, 3.95590000, 2.36980000e-1
6.37455945e2, 3.94560000, 2.33880000e-1
6.42410266e2, 3.93590000, 2.29790000e-1
6.47442200e2, 3.92630000, 2.26500000e-1
6.52553586e2, 3.91640000, 2.22400000e-1
6.57746320e2, 3.90710000, 2.18160000e-1
6.63022360e2, 3.89810000, 2.16360000e-1
6.68383727e2, 3.88940000, 2.12730000e-1
6.73832507e2, 3.88100000, 2.09590000e-1
6.79370856e2, 3.87250000, 2.04660000e-1
6.85001002e2, 3.86500000, 2.01600000e-1
6.90725244e2, 3.85770000, 1.98100000e-1
6.96545962e2, 3.85120000, 1.95010000e-1
7.02465616e2, 3.84410000, 1.88610000e-1
7.08486750e2, 3.83680000, 1.86110000e-1
7.14611996e2, 3.83080000, 1.82890000e-1
7.20844077e2, 3.82420000, 1.80170000e-1
7.27185814e2, 3.81880000, 1.78320000e-1
7.33640126e2, 3.81340000, 1.75640000e-1
7.40210038e2, 3.80700000, 1.69380000e-1
7.46898682e2, 3.80140000, 1.68650000e-1
7.53709309e2, 3.79650000, 1.65070000e-1
7.60645284e2, 3.79170000, 1.58490000e-1
7.67710101e2, 3.78540000, 1.52520000e-1
7.74907383e2, 3.77730000, 1.46610000e-1
7.82240891e2, 3.76970000, 1.42810000e-1
7.89714531e2, 3.76100000, 1.39580000e-1
7.97332356e2, 3.75280000, 1.37810000e-1
8.05098580e2, 3.74500000, 1.32380000e-1
8.13017582e2, 3.73820000, 1.31960000e-1
8.21093916e2, 3.72950000, 1.36220000e-1
8.29332316e2, 3.72290000, 1.38170000e-1
8.37737711e2, 3.71850000, 1.39160000e-1
8.46315231e2, 3.71220000, 1.38770000e-1
8.55070216e2, 3.70730000, 1.34940000e-1
8.64008232e2, 3.70180000, 1.33080000e-1
8.73135080e2, 3.69800000, 1.31590000e-1
8.82456806e2, 3.69510000, 1.27210000e-1
8.91979722e2, 3.69210000, 1.14790000e-1
9.01710409e2, 3.68820000, 1.08870000e-1
9.11655745e2, 3.68320000, 1.06060000e-1
9.21822909e2, 3.68330000, 9.89870000e-2
9.32219408e2, 3.68430000, 9.14980000e-2
9.42853090e2, 3.68430000, 8.75020000e-2
9.53732164e2, 3.68070000, 8.69100000e-2
9.64865224e2, 3.67720000, 8.63680000e-2
9.76261270e2, 3.67360000, 8.58620000e-2
9.87929731e2, 3.67010000, 8.53970000e-2
9.99880494e2, 3.66660000, 8.49670000e-2
