Repository: casselineau/Tracer

Filename    Symbol               Range (nm)     Description
--------    ------              ------------    -----------
7059        7059                250      900    Glass 7059
AG          Ag                  187     2066    Silver
AGAINP0     (Al0Ga1)0.5In0.5P   225     1000    Aluminum Gallium Indium Phosphide (0% Al)
AGAINP1     (Al.1Ga.9)0.5In0.5P 225     1000    Aluminum Gallium Indium Phosphide (10% Al)
AGAINP3     (Al.3Ga.7)0.5In0.5P 225     1000    Aluminum Gallium Indium Phosphide (30% Al)
AGAINP6     (Al.6Ga.4)0.5In0.5P 225     1000    Aluminum Gallium Indium Phosphide (60% Al)
AGAINP7     (Al.7Ga.3)0.5In0.5P 225     1000    Aluminum Gallium Indium Phosphide (70% Al)

File: ray_trace_utils/Sopra_Data/GAASO.txt
wavelength (nm), n, k
2.06641969e2, 1.99000000, 6.64000000e-1
2.08378456e2, 1.98756200, 6.56250000e-1
2.10144375e2, 1.99900000, 6.47000000e-1
2.11940481e2, 2.02168800, 6.35750000e-1
2.13767554e2, 2.05300000, 6.22000000e-1
2.15626402e2, 2.09018800, 6.05000000e-1
2.17517862e2, 2.13100000, 5.85000000e-1
2.19442799e2, 2.17325000, 5.62313000e-1
2.21402109e2, 2.21400000, 5.36000000e-1
2.23396723e2, 2.25212500, 5.06125000e-1
2.25427602e2, 2.28000000, 4.70000000e-1
2.27495745e2, 2.28612500, 4.22812000e-1
2.29602188e2, 2.28100000, 3.71000000e-1
2.31748002e2, 2.27100000, 3.18562000e-1
2.33934304e2, 2.25700000, 2.68000000e-1
2.36162250e2, 2.24200000, 2.23250000e-1
2.38433041e2, 2.22600000, 1.84000000e-1
2.40747925e2, 2.21018800, 1.52063000e-1
2.43108199e2, 2.19400000, 1.25000000e-1
2.45515210e2, 2.17687500, 1.00875000e-1
2.47970363e2, 2.16000000, 8.00000000e-2
2.50475114e2, 2.14475000, 6.20620000e-2
2.53030982e2, 2.13000000, 4.70000000e-2
2.55639549e2, 2.11525000, 3.46870000e-2
2.58302461e2, 2.10000000, 2.50000000e-2
2.61021434e2, 2.08325000, 1.79370000e-2
2.63798258e2, 2.06600000, 1.30000000e-2
2.66634798e2, 2.04887500, 9.75000000e-3
2.69533003e2, 2.03200000, 8.00000000e-3
2.72494904e2, 2.01531300, 7.81300000e-3
2.75522625e2, 2.00000000, 8.00000000e-3
2.78618385e2, 1.98762500, 7.12500000e-3
2.81784503e2, 1.97700000, 6.00000000e-3
2.85023405e2, 1.96756200, 4.87500000e-3
2.88337631e2, 1.95900000, 4.00000000e-3
2.91729838e2, 1.95062500, 3.87500000e-3
2.95202813e2, 1.94300000, 4.00000000e-3
2.98759473e2, 1.93668700, 3.93800000e-3
3.02402881e2, 1.93100000, 4.00000000e-3
3.06136250e2, 1.92550000, 4.56200000e-3
3.09962953e2, 1.92000000, 5.00000000e-3
3.13886535e2, 1.91393800, 4.56300000e-3
3.17910721e2, 1.90800000, 4.00000000e-3
3.22039432e2, 1.90287500, 4.00000000e-3
3.26276793e2, 1.89800000, 4.00000000e-3
3.30627150e2, 1.89293700, 3.50000000e-3
3.35095085e2, 1.88800000, 3.00000000e-3
3.39685428e2, 1.88343700, 3.00000000e-3
3.44403281e2, 1.87900000, 3.00000000e-3
3.49254032e2, 1.87443800, 2.56300000e-3
3.54243375e2, 1.87000000, 2.00000000e-3
3.59377337e2, 1.86600000, 1.43800000e-3
3.64662298e2, 1.86200000, 1.00000000e-3
3.70105019e2, 1.85750000, 9.37000000e-4
3.75712671e2, 1.85300000, 1.00000000e-3
3.81492866e2, 1.84887500, 1.06300000e-3
3.87453692e2, 1.84500000, 1.00000000e-3
3.93603750e2, 1.84150000, 5.00000000e-4
3.99952198e2, 1.83800000, 0.00000000
4.06508791e2, 1.83412500, 6.20000000e-5
4.13283938e2, 1.83000000, 0.00000000
4.20288750e2, 1.82556300, 0.00000000
4.27535108e2, 1.82100000, 0.00000000
4.35035724e2, 1.81643700, 0.00000000
4.42804219e2, 1.81200000, 0.00000000
4.50855205e2, 1.80787500, 0.00000000
4.59204375e2, 1.80400000, 0.00000000
4.67868609e2, 1.80043700, 0.00000000
4.76866082e2, 1.79700000, 0.00000000
4.86216397e2, 1.79325000, 0.00000000
4.95940725e2, 1.79000000, 0.00000000
5.06061964e2, 1.78825000, 0.00000000
5.16604922e2, 1.78700000, 0.00000000
5.27596516e2, 1.78537500, 0.00000000
5.39066006e2, 1.78400000, 0.00000000
5.51045250e2, 1.78343700, 0.00000000
5.63569006e2, 1.78300000, 0.00000000
5.76675262e2, 1.78200000, 0.00000000
5.90405625e2, 1.78100000, 0.00000000
6.04805762e2, 1.78056200, 0.00000000
6.19925906e2, 1.78000000, 0.00000000
6.35821443e2, 1.77862500, 0.00000000
6.52553586e2, 1.77700000, 0.00000000
6.70190169e2, 1.77550000, 0.00000000
6.88806563e2, 1.77400000, 0.00000000
7.08486750e2, 1.77250000, 0.00000000
7.29324596e2, 1.77100000, 0.00000000
7.51425341e2, 1.76950000, 0.00000000
7.74907383e2, 1.76800000, 0.00000000
7.99904395e2, 1.76650000, 0.00000000
8.26567875e2, 1.76500000, 0.00000000
8.55070216e2, 1.76343800, 0.00000000
8.85608438e2, 1.76200000, 0.00000000
9.18408750e2, 1.76093700, 0.00000000
9.53732164e2, 1.76000000, 0.00000000
9.91881450e2, 1.75900000, 0.00000000
1.03320984e3, 1.75800000, 0.00000000
1.07813201e3, 1.75693800, 0.00000000
1.12713801e3, 1.75600000, 0.00000000
1.18081125e3, 1.75531300, 0.00000000
1.23985181e3, 1.75500000, 0.00000000

File: ray_trace_utils/Sopra_Data/GAASOX.txt
wavelength (nm), n, k
2.06641969e2, 2.05800000, 6.34300000e-1
2.10144375e2, 2.12700000, 6.16900000e-1
2.13767554e2, 2.19600000, 5.81400000e-1
2.17517862e2, 2.25600000, 5.27500000e-1
2.21402109e2, 2.30200000, 4.58700000e-1
2.25427602e2, 2.32800000, 3.81800000e-1
2.29602188e2, 2.33500000, 3.04600000e-1
2.33934304e2, 2.32400000, 2.33700000e-1
2.38433041e2, 2.30100000, 1.73000000e-1
2.43108199e2, 2.27100000, 1.23400000e-1
2.47970363e2, 2.23700000, 8.45200000e-2
2.53030982e2, 2.20300000, 5.47900000e-2
2.58302461e2, 2.16900000, 3.25300000e-2
2.63798258e2, 2.13800000, 1.61700000e-2
2.69533003e2, 2.10900000, 4.34500000e-3
2.75522625e2, 2.08300000, 0.00000000
2.81784503e2, 2.05800000, 0.00000000
2.88337631e2, 2.03600000, 0.00000000
2.95202813e2, 2.01600000, 0.00000000
3.02402881e2, 1.99800000, 0.00000000
3.09962953e2, 1.98200000, 0.00000000
3.17910721e2, 1.96700000, 0.00000000
3.26276793e2, 1.95300000, 0.00000000
3.35095085e2, 1.94000000, 0.00000000
3.44403281e2, 1.92800000, 0.00000000
3.54243375e2, 1.91800000, 0.00000000
3.64662298e2, 1.90800000, 0.00000000
3.75712671e2, 1.89800000, 0.00000000
3.87453692e2, 1.89000000, 0.00000000
3.99952198e2, 1.88100000, 0.00000000
4.13283938e2, 1.87400000, 0.00000000
4.27535108e2, 1.86700000, 0.00000000
4.42804219e2, 1.86000000, 0.00000000
4.59204375e2, 1.85400000, 0.00000000
4.76866082e2, 1.84800000, 0.00000000
4.95940725e2, 1.84200000, 0.00000000
5.16604922e2, 1.83700000, 0.00000000
5.39066006e2, 1.83200000, 0.00000000
5.63569006e2, 1.82700000, 0.00000000
5.90405625e2, 1.82200000, 0.00000000
6.19925906e2, 1.81700000, 0.00000000
6.52553586e2, 1.81300000, 0.00000000
6.88806563e2, 1.80900000, 0.00000000
7.29324596e2, 1.80500000, 0.00000000
7.74907383e2, 1.80100000, 0.00000000

File: ray_trace_utils/Sopra_Data/GAP.txt
wavelength (nm), n, k
2.06641969e2, 9.10000000e-1, 2.28000000
2.07506580e2, 1.17405100, 2.58462400
2.08378456e2, 1.30331000, 2.73417600
2.09257690e2, 1.34022400, 2.79142300
2.10144375e2, 1.32960300, 2.80210400
2.11038606e2, 1.33096100, 2.83326100
2.11940481e2, 1.34014000, 2.86391100
2.12850097e2, 1.34112400, 2.89431500
2.13767554e2, 1.35202200, 2.92652600
2.14692955e2, 1.36016000, 2.96751600
2.15626402e2, 1.36132300, 3.01071000
2.16568002e2, 1.37462300, 3.06009700
2.17517862e2, 1.39316700, 3.10002800
2.18476090e2, 1.40282800, 3.14356000
2.19442799e2, 1.41258400, 3.19522300
2.20418100e2, 1.42639500, 3.24582000
2.21402109e2, 1.44359200, 3.30075100
2.22394944e2, 1.45622800, 3.35858100
2.23396723e2, 1.48165900, 3.41174700
2.24407568e2, 1.50776200, 3.48234100
2.25427602e2, 1.53552300, 3.56049100
2.26456952e2, 1.58158200, 3.63587800
2.27495745e2, 1.63745400, 3.71826700
2.28544113e2, 1.70376500, 3.79939300
2.29602188e2, 1.77986800, 3.88698500
2.30670105e2, 1.87250700, 3.97472100
2.31748002e2, 1.98032700, 4.05080700
2.32836021e2, 2.10392100, 4.11709000
2.33934304e2, 2.25087000, 4.16673800
2.35042998e2, 2.39817900, 4.19494100
2.36162250e2, 2.54794900, 4.20164300
2.37292213e2, 2.69544000, 4.19497400
2.38433041e2, 2.83092000, 4.17004400
2.39584891e2, 2.96387100, 4.13847200
2.40747925e2, 3.08855800, 4.10949900
2.41922305e2, 3.21961200, 4.05654000
2.43108199e2, 3.33731500, 3.97805600
2.44305776e2, 3.44172600, 3.89609900
2.45515210e2, 3.52710300, 3.80591200
2.46736679e2, 3.60000200, 3.71328600
2.47970363e2, 3.66274500, 3.62986200
2.49216445e2, 3.71504900, 3.55773600
2.50475114e2, 3.75642400, 3.47657200
2.51746561e2, 3.80703500, 3.41348700
2.53030982e2, 3.83857400, 3.36209400
2.54328577e2, 3.88884500, 3.31115200
2.55639549e2, 3.94002700, 3.24997300
2.56964106e2, 4.01124600, 3.17834200
2.58302461e2, 4.06233200, 3.09620100
2.59654830e2, 4.11235500, 3.00422500
2.61021434e2, 4.14290000, 2.91154900
2.62402500e2, 4.17187700, 2.80894500
2.63798258e2, 4.18056800, 2.70787500
2.65208944e2, 4.17912100, 2.61603400
2.66634798e2, 4.16723800, 2.52535400
2.68076068e2, 4.14491200, 2.44582000
2.69533003e2, 4.11144700, 2.37406000
2.71005861e2, 4.07228100, 2.30658100
2.72494904e2, 4.04216700, 2.25899600
2.74000401e2, 4.01151700, 2.21825500
2.75522625e2, 3.98086300, 2.17980400
2.77061858e2, 3.95020400, 2.15334200
2.78618385e2, 3.91904400, 2.12915900
2.80192500e2, 3.89197000, 2.10556700
2.81784503e2, 3.87217000, 2.09170300
2.83394700e2, 3.85173700, 2.07928900
2.85023405e2, 3.83130000, 2.07629100
2.86670939e2, 3.81086200, 2.06482800
2.88337631e2, 3.78919900, 2.05936700
2.90023816e2, 3.77937600, 2.06000000
2.91729838e2, 3.77539300, 2.06000000
2.93456050e2, 3.76456000, 2.06000000
2.95202813e2, 3.75370300, 2.05935900
2.96970494e2, 3.74942900, 2.06530200
2.98759473e2, 3.75000000, 2.07608900
3.00570136e2, 3.75000000, 2.08567200
3.02402881e2, 3.74937600, 2.10316500
3.04258114e2, 3.75625800, 2.11661600
3.06136250e2, 3.76696000, 2.13345900
3.08037717e2, 3.77717600, 2.15435200
3.09962953e2, 3.78683800, 2.17479200
3.11912406e2, 3.80431800, 2.19469400
3.13886535e2, 3.83365000, 2.22264100
3.15885812e2, 3.85546100, 2.26187300
3.17910721e2, 3.89249100, 2.30261500
3.19961758e2, 3.93314100, 2.35177300
3.22039432e2, 3.99107300, 2.41163800
3.24144265e2, 4.06945700, 2.48193600
3.26276793e2, 4.19701100, 2.56343000
3.28437566e2, 4.36734500, 2.62690500
3.30627150e2, 4.59916400, 2.65999800
3.32846124e2, 4.87412100, 2.61210000
3.35095085e2, 5.15010200, 2.44991300
3.37374643e2, 5.36335700, 2.19366200
3.39685428e2, 5.46165400, 1.88711600
3.42028086e2, 5.45870700, 1.60343700
3.44403281e2, 5.41340100, 1.37178700
3.46811696e2, 5.32017900, 1.18186800
3.49254032e2, 5.22823100, 1.03281700
3.51731011e2, 5.13602900, 9.13460000e-1
3.54243375e2, 5.04531800, 8.15161000e-1
3.56791889e2, 4.96579500, 7.33050000e-1
3.59377337e2, 4.89475300, 6.59609000e-1
3.62000529e2, 4.82323700, 6.18561000e-1
3.64662298e2, 4.75130800, 5.66128000e-1
3.67363500e2, 4.68199100, 5.20340000e-1
3.70105019e2, 4.62415800, 4.90854000e-1
3.72887763e2, 4.57367400, 4.60204000e-1
3.75712671e2, 4.52259200, 4.29045000e-1
3.78580706e2, 4.47096900, 4.02499000e-1
3.81492866e2, 4.42368400, 3.77776000e-1
3.84450175e2, 4.38345700, 3.55153000e-1
3.87453692e2, 4.34259100, 3.41937000e-1
3.90504508e2, 4.30112300, 3.20260000e-1
3.93603750e2, 4.26562100, 3.05195000e-1
3.96752580e2, 4.22997400, 2.89987000e-1
3.99952198e2, 4.19371700, 2.74796000e-1
4.03203842e2, 4.16368200, 2.59085000e-1
4.06508791e2, 4.13303300, 2.43757000e-1
4.09868368e2, 4.10173500, 2.34125000e-1
4.13283938e2, 4.07726100, 2.23907000e-1
4.16756912e2, 4.05801300, 2.13690000e-1
4.20288750e2, 4.02968100, 2.03474000e-1
4.23880962e2, 4.01290000, 1.93257000e-1
4.27535108e2, 3.99653500, 1.82440000e-1
4.31252804e2, 3.97563900, 1.81306000e-1
4.35035724e2, 3.95464800, 1.57906000e-1
4.38885597e2, 3.94307800, 1.42703000e-1
4.42804219e2, 3.91618900, 1.16189000e-1
4.46793446e2, 3.90226900, 1.04629000e-1
4.50855205e2, 3.87532200, 3.14620000e-2
4.54991491e2, 3.85357800, 3.41030000e-2
4.59204375e2, 3.81562400, 6.90600000e-2
4.63496005e2, 3.77433200, 1.62750000e-2
4.67868609e2, 3.73244500, 9.14400000e-3
4.72324500e2, 3.73035000, 1.00000000e-2
4.76866082e2, 3.69186800, 1.01340000e-2
4.81495850e2, 3.66053400, 1.79000000e-4
4.86216397e2, 3.63999500, 0.00000000
4.91030421e2, 3.62969800, 0.00000000
4.95940725e2, 3.60843600, 0.00000000
5.00950227e2, 3.56739100, 0.00000000
5.06061964e2, 3.54029200, 0.00000000
5.11279098e2, 3.54855200, 0.00000000
5.16604922e2, 3.52725900, 0.00000000
5.22042869e2, 3.52760400, 0.00000000
5.27596516e2, 3.54558200, 0.00000000
5.33269597e2, 3.45737800, 0.00000000
5.39066006e2, 3.46883200, 0.00000000
5.44989808e2, 3.45760100, 0.00000000
5.51045250e2, 3.44779100, 0.00000000
5.57236770e2, 3.43448300, 0.00000000
5.63569006e2, 3.41589100, 0.00000000
5.70046811e2, 3.41133200, 0.00000000
5.76675262e2, 3.39702500, 0.00000000
5.83459677e2, 3.36386500, 0.00000000
5.90405625e2, 3.35991500, 0.00000000
5.97518946e2, 3.35650300, 0.00000000
6.04805762e2, 3.34564300, 0.00000000
6.12272500e2, 3.33542700, 0.00000000
6.19925906e2, 3.32459500, 0.00000000
6.27773070e2, 3.32062700, 0.00000000
6.35821443e2, 3.31014600, 0.00000000
6.44078864e2, 3.29331600, 0.00000000
6.52553586e2, 3.29069500, 0.00000000
6.61254300e2, 3.27810500, 0.00000000
6.70190169e2, 3.26889700, 0.00000000
6.79370856e2, 3.27190000, 0.00000000
6.88806563e2, 3.24944300, 0.00000000
6.98508064e2, 3.24541900, 0.00000000
7.08486750e2, 3.25105700, 0.00000000
7.18754674e2, 3.24325300, 0.00000000
7.29324596e2, 3.23260400, 0.00000000
7.40210038e2, 3.22185100, 0.00000000
7.51425341e2, 3.21965600, 0.00000000
7.62985731e2, 3.22047200, 0.00000000
7.74907383e2, 3.21288600, 0.00000000
7.87207500e2, 3.18384400, 0.00000000
7.99904395e2, 3.17901100, 0.00000000
8.13017582e2, 3.18935000, 0.00000000
8.26567875e2, 3.18114800, 0.00000000
8.40577500e2, 3.17064600, 0.00000000
8.55070216e2, 3.16029300, 0.00000000
8.70071448e2, 3.16003300, 0.00000000
8.85608438e2, 3.14999200, 0.00000000
9.01710409e2, 3.13973800, 0.00000000
9.18408750e2, 3.12986300, 0.00000000
9.35737217e2, 3.13011000, 0.00000000
9.53732164e2, 3.12923100, 0.00000000
9.72432794e2, 3.12005300, 0.00000000
9.91881450e2, 3.11851600, 0.00000000
1.01212393e3, 3.09418300, 0.00000000
1.03320984e3, 3.05477500, 0.00000000
1.05519303e3, 3.04054200, 0.00000000
1.07813201e3, 3.05235600, 0.00000000
1.10209050e3, 3.06139100, 0.00000000
1.12713801e3, 3.06672000, 0.00000000
1.15335052e3, 3.07405500, 0.00000000
1.18081125e3, 3.08093200, 0.00000000
1.20961152e3, 3.08540500, 0.00000000
1.23985181e3, 3.08480000, 0.00000000
1.27164289e3, 3.08229000, 0.00000000
1.30510717e3, 3.07832800, 0.00000000
1.34038034e3, 3.07336400, 0.00000000
1.37761313e3, 3.06785000, 0.00000000
1.41697350e3, 3.06219700, 0.00000000
1.45864919e3, 3.05717500, 0.00000000
1.50285068e3, 3.05405800, 0.00000000
1.54981477e3, 3.05212700, 0.00000000
1.59980879e3, 3.05090400, 0.00000000
1.65313575e3, 3.05052600, 0.00000000
1.71014043e3, 3.04928300, 0.00000000
1.77121688e3, 3.04597200, 0.00000000
1.83681750e3, 3.04202800, 0.00000000
1.90746433e3, 3.03966300, 0.00000000
1.98376290e3, 3.03815300, 0.00000000
2.06641969e3, 3.03760400, 0.00000000
2.15626402e3, 3.03528600, 0.00000000
2.25427602e3, 3.03147200, 0.00000000
2.36162250e3, 3.02996300, 0.00000000
2.47970363e3, 3.02864000, 0.00000000

File: ray_trace_utils/Sopra_Data/GAPOX.txt
wavelength (nm), n, k
2.06641969e2, 1.82500000, 5.33200000e-3
2.10144375e2, 1.81200000, 3.94700000e-3
2.13767554e2, 1.79900000, 2.78900000e-3
2.17517862e2, 1.78700000, 1.83300000e-3
2.21402109e2, 1.77500000, 1.05500000e-3
2.25427602e2, 1.76400000, 4.36000000e-4
2.29602188e2, 1.75400000, 0.00000000
2.33934304e2, 1.74400000, 0.00000000
2.38433041e2, 1.73400000, 0.00000000
2.43108199e2, 1.72500000, 0.00000000
2.47970363e2, 1.71600000, 0.00000000
2.53030982e2, 1.70700000, 0.00000000
2.58302461e2, 1.69900000, 0.00000000
2.63798258e2, 1.69200000, 0.00000000
2.69533003e2, 1.68400000, 0.00000000
2.75522625e2, 1.67700000, 0.00000000
2.81784503e2, 1.67100000, 0.00000000
2.88337631e2, 1.66400000, 0.00000000
2.95202813e2, 1.65800000, 0.00000000
3.02402881e2, 1.65300000, 0.00000000
3.09962953e2, 1.64700000, 0.00000000
3.17910721e2, 1.64200000, 0.00000000
3.26276793e2, 1.63700000, 0.00000000
3.35095085e2, 1.63300000, 0.00000000
3.44403281e2, 1.62800000, 0.00000000
3.54243375e2, 1.62400000, 0.00000000
3.64662298e2, 1.62000000, 0.00000000
3.75712671e2, 1.61700000, 0.00000000
3.87453692e2, 1.61300000, 0.00000000
3.99952198e2, 1.61000000, 0.00000000
4.13283938e2, 1.60700000, 0.00000000
4.27535108e2, 1.60400000, 0.00000000
4.42804219e2, 1.60100000, 0.00000000
4.59204375e2, 1.59900000, 0.00000000
4.76866082e2, 1.59600000, 0.00000000
4.95940725e2, 1.59400000, 0.00000000
5.16604922e2, 1.59200000, 0.00000000
5.39066006e2, 1.59000000, 0.00000000
5.63569006e2, 1.58900000, 0.00000000
5.90405625e2, 1.58700000, 0.00000000
6.19925906e2, 1.58600000, 0.00000000
6.52553586e2, 1.58400000, 0.00000000
6.88806563e2, 1.58300000, 0.00000000
7.29324596e2, 1.58200000, 0.00000000
7.74907383e2, 1.58100000, 0.00000000

File: ray_trace_utils/Sopra_Data/GASB.txt
wavelength (nm), n, k
2.06641969e2, 9.35000000e-1, 2.41600000
2.08378456e2, 9.62625000e-1, 2.43000000
2.10144375e2, 9.85000000e-1, 2.44400000
2.11940481e2, 1.00412500, 2.45975000
2.13767554e2, 1.02200000, 2.47900000
2.15626402e2, 1.04025000, 2.50500000
2.17517862e2, 1.06200000, 2.53500000
2.19442799e2, 1.09168700, 2.56931200
2.21402109e2, 1.12700000, 2.60200000
2.23396723e2, 1.16812500, 2.62718700
2.25427602e2, 1.21200000, 2.64500000
2.27495745e2, 1.25793800, 2.65262500
2.29602188e2, 1.29900000, 2.65300000
2.31748002e2, 1.32675000, 2.64556200
2.33934304e2, 1.34500000, 2.63800000
2.36162250e2, 1.35325000, 2.63806300
2.38433041e2, 1.35600000, 2.64500000
2.40747925e2, 1.35700000, 2.66131200
2.43108199e2, 1.35800000, 2.68500000
2.45515210e2, 1.36250000, 2.71562500
2.47970363e2, 1.36900000, 2.75100000
2.50475114e2, 1.37737500, 2.78793800
2.53030982e2, 1.38700000, 2.82900000
2.55639549e2, 1.39637500, 2.87543800
2.58302461e2, 1.40800000, 2.92800000
2.61021434e2, 1.42362500, 2.98812500
2.63798258e2, 1.44400000, 3.05500000
2.66634798e2, 1.47056200, 3.12793700
2.69533003e2, 1.50300000, 3.20800000
2.72494904e2, 1.53962500, 3.29481200
2.75522625e2, 1.58600000, 3.39200000
2.78618385e2, 1.64306300, 3.50306300
2.81784503e2, 1.72300000, 3.62800000
2.85023405e2, 1.83125100, 3.77731300
2.88337631e2, 1.98900000, 3.92300000
2.91729838e2, 2.23600000, 4.05456300
2.95202813e2, 2.52200000, 4.13000000
2.98759473e2, 2.82243600, 4.08675000
3.02402881e2, 3.10000000, 3.97600000
3.06136250e2, 3.30049900, 3.81987600
3.09962953e2, 3.45000000, 3.64300000
3.13886535e2, 3.55181300, 3.47806300
3.17910721e2, 3.62000000, 3.32300000
3.22039432e2, 3.66818700, 3.18893700
3.26276793e2, 3.70100000, 3.06900000
3.30627150e2, 3.72793700, 2.96037500
3.35095085e2, 3.74800000, 2.86200000
3.39685428e2, 3.76325000, 2.77212500
3.44403281e2, 3.77400000, 2.69000000
3.49254032e2, 3.78056300, 2.61393800
3.54243375e2, 3.78500000, 2.54500000
3.59377337e2, 3.78931300, 2.48537500
3.64662298e2, 3.79400000, 2.43000000
3.70105019e2, 3.80206300, 2.37412500
3.75712671e2, 3.80800000, 2.31900000
3.81492866e2, 3.80700000, 2.26231200
3.87453692e2, 3.80000000, 2.21000000
3.93603750e2, 3.78462500, 2.16675000
3.99952198e2, 3.76600000, 2.13400000
4.06508791e2, 3.74712500, 2.11600000
4.13283938e2, 3.73200000, 2.10900000
4.20288750e2, 3.72587500, 2.11118800
4.27535108e2, 3.72800000, 2.12100000
4.35035724e2, 3.73900000, 2.13637500
4.42804219e2, 3.76000000, 2.15700000
4.50855205e2, 3.79075000, 2.18193700
4.59204375e2, 3.83600000, 2.21100000
4.67868609e2, 3.89425000, 2.24856200
4.76866082e2, 3.98400000, 2.28000000
4.86216397e2, 4.14468800, 2.30700000
4.95940725e2, 4.31200000, 2.28500000
5.06061964e2, 4.43431200, 2.13462500
5.16604922e2, 4.51300000, 1.96200000
5.27596516e2, 4.51325000, 1.85793700
5.39066006e2, 4.49200000, 1.78900000
5.51045250e2, 4.49368800, 1.75368800
5.63569006e2, 4.52100000, 1.74700000
5.76675262e2, 4.58077400, 1.79893700
5.90405625e2, 4.70500000, 1.80300000
6.04805762e2, 5.02663900, 1.77502100
6.19925906e2, 5.24960000, 1.37800000
6.35821443e2, 5.21238700, 1.06244600
6.52553586e2, 5.04350000, 8.29000000e-1
6.70190169e2, 4.93178700, 6.93563000e-1
6.88806563e2, 4.82470000, 6.11000000e-1
7.08486750e2, 4.73480000, 5.38688000e-1
7.29324596e2, 4.65560000, 4.85000000e-1
7.51425341e2, 4.58795600, 4.47125000e-1
7.74907383e2, 4.52240000, 4.16000000e-1
7.99904395e2, 4.44659800, 3.79006000e-1
8.26567875e2, 4.37000000, 3.44000000e-1
8.55070216e2, 4.29660700, 3.13723000e-1
8.85608438e2, 4.23042200, 2.90912000e-1
9.18408750e2, 4.17545000, 2.78307000e-1
9.53732164e2, 4.13569100, 2.78648000e-1
9.91881450e2, 4.11515000, 2.94672000e-1

File: ray_trace_utils/Sopra_Data/GASBOX.txt
wavelength (nm), n, k
2.06641969e2, 1.89400000, 9.75300000e-1
2.10144375e2, 1.93100000, 9.76200000e-1
2.13767554e2, 1.97300000, 9.75100000e-1
2.17517862e2, 2.01900000, 9.71100000e-1
2.21402109e2, 2.07000000, 9.62700000e-1
2.25427602e2, 2.12600000, 9.48300000e-1
2.29602188e2, 2.18600000, 9.25900000e-1
2.33934304e2, 2.24900000, 8.93300000e-1
2.38433041e2, 2.31300000, 8.48400000e-1
2.43108199e2, 2.37400000, 7.89600000e-1
2.47970363e2, 2.42700000, 7.17000000e-1
2.53030982e2, 2.46800000, 6.32200000e-1
2.58302461e2, 2.49200000, 5.39500000e-1
2.63798258e2, 2.49800000, 4.44700000e-1
2.69533003e2, 2.48600000, 3.53800000e-1
2.75522625e2, 2.45800000, 2.71700000e-1
2.81784503e2, 2.42000000, 2.01500000e-1
2.88337631e2, 2.37600000, 1.44100000e-1
2.95202813e2, 2.32900000, 9.88800000e-2
3.02402881e2, 2.28300000, 6.45000000e-2
3.09962953e2, 2.23900000, 3.91200000e-2
3.17910721e2, 2.19900000, 2.09200000e-2
3.26276793e2, 2.16200000, 8.31200000e-3
3.35095085e2, 2.12900000, 0.00000000
3.44403281e2, 2.10000000, 0.00000000
3.54243375e2, 2.07400000, 0.00000000
3.64662298e2, 2.05200000, 0.00000000
3.75712671e2, 2.03300000, 0.00000000
3.87453692e2, 2.01600000, 0.00000000
3.99952198e2, 2.00200000, 0.00000000
4.13283938e2, 1.99000000, 0.00000000
4.27535108e2, 1.97900000, 0.00000000
4.42804219e2, 1.97100000, 0.00000000
4.59204375e2, 1.96300000, 0.00000000
4.76866082e2, 1.95700000, 0.00000000
4.95940725e2, 1.95300000, 0.00000000
5.16604922e2, 1.94900000, 0.00000000
5.39066006e2, 1.94600000, 0.00000000
5.63569006e2, 1.94400000, 0.00000000
5.90405625e2, 1.94200000, 0.00000000
6.19925906e2, 1.94100000, 0.00000000
6.52553586e2, 1.94100000, 0.00000000
6.88806563e2, 1.94100000, 0.00000000
7.29324596e2, 1.94200000, 0.00000000
7.74907383e2, 1.94300000, 0.00000000

File: ray_trace_utils/Sopra_Data/GE100.txt
wavelength (nm), n, k
2.34000000e2, 1.44390000, 3.00940000
2.36000000e2, 1.47450000, 3.03650000
2.38000000e2, 1.42140000, 3.04660000
2.40000000e2, 1.41350000, 3.08460000
2.42000000e2, 1.43110000, 3.14360000
2.44000000e2, 1.44130000, 3.18060000
2.46000000e2, 1.45650000, 3.23160000
2.48000000e2, 1.47250000, 3.28610000
2.50000000e2, 1.48800000, 3.34340000
2.52000000e2, 1.50690000, 3.39440000
2.54000000e2, 1.52920000, 3.45550000
2.56000000e2, 1.55170000, 3.52080000
2.58000000e2, 1.57580000, 3.58360000
2.60000000e2, 1.60830000, 3.66030000
2.62000000e2, 1.64710000, 3.72890000
2.64000000e2, 1.68360000, 3.80620000
2.66000000e2, 1.72390000, 3.88450000
2.68000000e2, 1.78260000, 3.97650000
2.70000000e2, 1.84160000, 4.06850000
2.72000000e2, 1.90170000, 4.17210000
2.74000000e2, 1.99870000, 4.29240000
2.76000000e2, 2.10730000, 4.41220000
2.78000000e2, 2.26290000, 4.54520000
2.80000000e2, 2.46830000, 4.66460000
2.82000000e2, 2.71950000, 4.73100000
2.84000000e2, 2.99600000, 4.73060000
2.86000000e2, 3.24760000, 4.65620000
2.88000000e2, 3.46050000, 4.52970000
2.90000000e2, 3.62440000, 4.38530000
2.92000000e2, 3.75640000, 4.23390000
2.94000000e2, 3.83060000, 4.08710000
2.96000000e2, 3.89100000, 3.95350000
2.98000000e2, 3.92560000, 3.83560000
3.00000000e2, 3.95650000, 3.72490000
3.02000000e2, 3.97280000, 3.62700000
3.04000000e2, 3.98640000, 3.54080000
3.06000000e2, 3.98940000, 3.46570000
3.08000000e2, 3.99290000, 3.39840000
3.10000000e2, 4.00150000, 3.33290000
3.12000000e2, 4.00960000, 3.27300000
3.14000000e2, 4.01590000, 3.22180000
3.16000000e2, 4.00850000, 3.17960000
3.18000000e2, 4.01630000, 3.13520000
3.20000000e2, 4.01930000, 3.09780000
3.22000000e2, 4.02430000, 3.06190000
3.24000000e2, 4.03100000, 3.02470000
3.26000000e2, 4.03120000, 2.99260000
3.28000000e2, 4.03510000, 2.96030000
3.30000000e2, 4.03790000, 2.93230000
3.32000000e2, 4.04640000, 2.90430000
3.34000000e2, 4.05660000, 2.87580000
3.36000000e2, 4.05570000, 2.85270000
3.38000000e2, 4.06360000, 2.82760000
3.40000000e2, 4.06650000, 2.80220000
3.42000000e2, 4.07650000, 2.77900000
3.44000000e2, 4.08190000, 2.75780000
3.46000000e2, 4.08190000, 2.73960000
3.48000000e2, 4.09070000, 2.71950000
3.50000000e2, 4.10060000, 2.69700000
3.52000000e2, 4.10650000, 2.67870000
3.54000000e2, 4.11170000, 2.66290000
3.56000000e2, 4.11780000, 2.64530000
3.58000000e2, 4.12750000, 2.62690000
3.60000000e2, 4.13710000, 2.60950000
3.62000000e2, 4.14670000, 2.59150000
3.64000000e2, 4.16080000, 2.56960000
3.66000000e2, 4.17170000, 2.55260000
3.68000000e2, 4.18430000, 2.53250000
3.70000000e2, 4.18960000, 2.51420000
3.72000000e2, 4.20130000, 2.49440000
3.74000000e2, 4.21080000, 2.47150000
3.76000000e2, 4.22270000, 2.44620000
3.78000000e2, 4.23000000, 2.42300000
3.80000000e2, 4.23180000, 2.40050000
3.82000000e2, 4.23830000, 2.37540000
3.84000000e2, 4.23810000, 2.35510000
3.86000000e2, 4.24180000, 2.33200000
3.88000000e2, 4.24460000, 2.30860000
3.90000000e2, 4.24670000, 2.28510000
3.92000000e2, 4.24540000, 2.26320000
3.94000000e2, 4.23850000, 2.23860000
3.96000000e2, 4.23350000, 2.21840000
3.98000000e2, 4.23080000, 2.19540000
4.00000000e2, 4.22280000, 2.18060000
4.02000000e2, 4.21530000, 2.16530000
4.04000000e2, 4.20330000, 2.15150000
4.06000000e2, 4.19310000, 2.13960000
4.08000000e2, 4.18080000, 2.12950000
4.10000000e2, 4.16950000, 2.12230000
4.12000000e2, 4.15960000, 2.11620000
4.14000000e2, 4.15540000, 2.10810000
4.16000000e2, 4.14570000, 2.10580000
4.18000000e2, 4.13840000, 2.10150000
4.20000000e2, 4.13040000, 2.10180000
4.22000000e2, 4.12530000, 2.10200000
4.24000000e2, 4.11970000, 2.10350000
4.26000000e2, 4.10120000, 2.11080000
4.28000000e2, 4.09740000, 2.11280000
4.30000000e2, 4.09890000, 2.11560000
4.32000000e2, 4.09660000, 2.12190000
4.34000000e2, 4.09510000, 2.12720000
4.36000000e2, 4.09710000, 2.13170000
4.38000000e2, 4.09960000, 2.13650000
4.40000000e2, 4.10190000, 2.14340000
4.42000000e2, 4.10360000, 2.14980000
4.44000000e2, 4.10630000, 2.15740000
4.46000000e2, 4.11140000, 2.16280000
4.48000000e2, 4.11440000, 2.17060000
4.50000000e2, 4.12110000, 2.17670000
4.52000000e2, 4.12763600, 2.18417600
4.54000000e2, 4.13457000, 2.19165200
4.56000000e2, 4.14194500, 2.19916000
4.58000000e2, 4.14980700, 2.20673200
4.60000000e2, 4.15820000, 2.21440000
4.62000000e2, 4.16725300, 2.22215100
4.64000000e2, 4.17683000, 2.23011400
4.66000000e2, 4.18674000, 2.23863600
4.68000000e2, 4.19707300, 2.24753600
4.70000000e2, 4.20820000, 2.25610000
4.72000000e2, 4.22093300, 2.26317400
4.74000000e2, 4.23425400, 2.26982300
4.76000000e2, 4.24711800, 2.27659000
4.78000000e2, 4.25970100, 2.28364900
4.80000000e2, 4.27340000, 2.29080000
4.82000000e2, 4.29049800, 2.29781300
4.84000000e2, 4.30857900, 2.30514200
4.86000000e2, 4.32598800, 2.31347000
4.88000000e2, 4.34253500, 2.32258900
4.90000000e2, 4.35950000, 2.33140000
4.92000000e2, 4.37794500, 2.33823800
4.94000000e2, 4.39729800, 2.34462100
4.96000000e2, 4.41741300, 2.35145500
4.98000000e2, 4.43833500, 2.35884600
5.00000000e2, 4.46030000, 2.36610000
5.02000000e2, 4.48336500, 2.37265300
5.04000000e2, 4.50785100, 2.37878600
5.06000000e2, 4.53437400, 2.38442400
5.08000000e2, 4.56279300, 2.38966800
5.10000000e2, 4.59220000, 2.39480000
5.12000000e2, 4.62094100, 2.40065100
5.14000000e2, 4.65091200, 2.40604300
5.16000000e2, 4.68337000, 2.41042800
5.18000000e2, 4.71859700, 2.41328000
5.20000000e2, 4.75590000, 2.41410000
5.22000000e2, 4.79559700, 2.41192200
5.24000000e2, 4.83636400, 2.40720700
5.26000000e2, 4.87682000, 2.40065800
5.28000000e2, 4.91674600, 2.39158500
5.30000000e2, 4.95710000, 2.37790000
5.32000000e2, 5.00063600, 2.35542100
5.34000000e2, 5.04262100, 2.32874700
5.36000000e2, 5.07928000, 2.30037300
5.38000000e2, 5.10969200, 2.27141400
5.40000000e2, 5.13580000, 2.24160000
5.42000000e2, 5.15775200, 2.21070000
5.44000000e2, 5.17684000, 2.18053700
5.46000000e2, 5.19437300, 2.15307700
5.48000000e2, 5.21089700, 2.12869800
5.50000000e2, 5.22620000, 2.10620000
5.52000000e2, 5.23988100, 2.08454800
5.54000000e2, 5.25331800, 2.06467300
5.56000000e2, 5.26764500, 2.04731200
5.58000000e2, 5.28335600, 2.03234400
5.60000000e2, 5.30030000, 2.01880000
5.62000000e2, 5.31807000, 2.00553100
5.64000000e2, 5.33808700, 1.99328900
5.66000000e2, 5.36134200, 1.98306100
5.68000000e2, 5.38852100, 1.97415400
5.70000000e2, 5.42000000, 1.96420000
5.72000000e2, 5.45774000, 1.95215200
5.74000000e2, 5.49921000, 1.93544800
5.76000000e2, 5.54364900, 1.91080500
5.78000000e2, 5.58962000, 1.87734500
5.80000000e2, 5.63500000, 1.83660000
5.82000000e2, 5.67772200, 1.78818800
5.84000000e2, 5.71662900, 1.73395000
5.86000000e2, 5.74986900, 1.67479200
5.88000000e2, 5.77640200, 1.61207400
5.90000000e2, 5.79600000, 1.54760000
5.92000000e2, 5.80672000, 1.48366500
5.94000000e2, 5.81073600, 1.42031800
5.96000000e2, 5.80868100, 1.35822300
5.98000000e2, 5.80165100, 1.29823800
6.00000000e2, 5.79120000, 1.24140000
6.02000000e2, 5.78001900, 1.19014900
6.04000000e2, 5.76650600, 1.14223900
6.06000000e2, 5.74978900, 1.09630600
6.08000000e2, 5.73026600, 1.05220400
6.10000000e2, 5.70960000, 1.01100000
6.12000000e2, 5.68978000, 9.73908000e-1
6.14000000e2, 5.66978400, 9.39777000e-1
6.16000000e2, 5.64961800, 9.08093000e-1
6.18000000e2, 5.62914900, 8.78578000e-1
6.20000000e2, 5.60810000, 8.51200000e-1
6.22000000e2, 5.58588600, 8.26176000e-1
6.24000000e2, 5.56311900, 8.02560000e-1
6.26000000e2, 5.53969000, 7.79178000e-1
6.28000000e2, 5.51616700, 7.56051000e-1
6.30000000e2, 5.49380000, 7.34400000e-1
6.32000000e2, 5.47505900, 7.15892000e-1
6.34000000e2, 5.45750600, 6.98904000e-1
6.36000000e2, 5.43971500, 6.82617000e-1
6.38000000e2, 5.42135900, 6.66697000e-1
6.40000000e2, 5.40320000, 6.51300000e-1
6.42000000e2, 5.38576000, 6.35976000e-1
6.44000000e2, 5.36860800, 6.21404000e-1
6.46000000e2, 5.35148400, 6.08313000e-1
6.48000000e2, 5.33439300, 5.96615000e-1
6.50000000e2, 5.31760000, 5.85400000e-1
6.52000000e2, 5.30113700, 5.73435000e-1
6.54000000e2, 5.28535700, 5.61794000e-1
6.56000000e2, 5.27111800, 5.51157000e-1
6.58000000e2, 5.25806000, 5.41522000e-1
6.60000000e2, 5.24460000, 5.32200000e-1
6.62000000e2, 5.22774700, 5.22180000e-1
6.64000000e2, 5.21085000, 5.12544000e-1
6.66000000e2, 5.19637700, 5.04198000e-1
6.68000000e2, 5.18452400, 4.97067000e-1
6.70000000e2, 5.17320000, 4.90100000e-1
6.72000000e2, 5.16022300, 4.81843000e-1
6.74000000e2, 5.14729700, 4.73639000e-1
6.76000000e2, 5.13528700, 4.66297000e-1
6.78000000e2, 5.12426300, 4.59918000e-1
6.80000000e2, 5.11350000, 4.53900000e-1
6.82000000e2, 5.10223700, 4.47815000e-1
6.84000000e2, 5.09108200, 4.41798000e-1
6.86000000e2, 5.08035300, 4.35690000e-1
6.88000000e2, 5.07007900, 4.29561000e-1
6.90000000e2, 5.06000000, 4.23700000e-1
6.92000000e2, 5.05000600, 4.18719000e-1
6.94000000e2, 5.03997100, 4.13871000e-1
6.96000000e2, 5.02957200, 4.08502000e-1
6.98000000e2, 5.01888700, 4.02641000e-1
7.00000000e2, 5.00840000, 3.97000000e-1
7.02000000e2, 4.99862300, 3.92466000e-1
7.04000000e2, 4.98934600, 3.88307000e-1
7.06000000e2, 4.98070800, 3.84164000e-1
7.08000000e2, 4.97260800, 3.79960000e-1
7.10000000e2, 4.96470000, 3.75900000e-1
7.12000000e2, 4.95607700, 3.72266000e-1
7.14000000e2, 4.94797800, 3.68655000e-1
7.16000000e2, 4.94176100, 3.64644000e-1
7.18000000e2, 4.93718300, 3.60284000e-1
7.20000000e2, 4.93240000, 3.56100000e-1
7.22000000e2, 4.92495300, 3.52711000e-1
7.24000000e2, 4.91683200, 3.49695000e-1
7.26000000e2, 4.90894300, 3.47099000e-1
7.28000000e2, 4.90153300, 3.44699000e-1
7.30000000e2, 4.89420000, 3.42000000e-1
7.32000000e2, 4.88688400, 3.37929000e-1
7.34000000e2, 4.87947200, 3.33662000e-1
7.36000000e2, 4.87148100, 3.29940000e-1
7.38000000e2, 4.86320200, 3.26944000e-1
7.40000000e2, 4.85570000, 3.24300000e-1
7.42000000e2, 4.85120000, 3.21974000e-1
7.44000000e2, 4.84706800, 3.19737000e-1
7.46000000e2, 4.84125300, 3.17324000e-1
7.48000000e2, 4.83363000, 3.14668000e-1
7.50000000e2, 4.82600000, 3.11900000e-1
7.52000000e2, 4.82035100, 3.09013000e-1
7.54000000e2, 4.81505900, 3.06122000e-1
7.56000000e2, 4.80930000, 3.03315000e-1
7.58000000e2, 4.80295300, 3.00658000e-1
7.60000000e2, 4.79660000, 2.98200000e-1
7.62000000e2, 4.79068900, 2.96076000e-1
7.64000000e2, 4.78498200, 2.94176000e-1
7.66000000e2, 4.77942300, 2.92583000e-1
7.68000000e2, 4.77403000, 2.91150000e-1
7.70000000e2, 4.76890000, 2.89500000e-1
7.72000000e2, 4.76459400, 2.86989000e-1
7.74000000e2, 4.76008800, 2.84170000e-1
7.76000000e2, 4.75406400, 2.81202000e-1
7.78000000e2, 4.74680400, 2.78271000e-1
7.80000000e2, 4.74020000, 2.75600000e-1
7.82000000e2, 4.73743400, 2.73802000e-1
7.84000000e2, 4.73510700, 2.72205000e-1
7.86000000e2, 4.73072900, 2.70288000e-1
7.88000000e2, 4.72417800, 2.68048000e-1
7.90000000e2, 4.71770000, 2.66000000e-1
7.92000000e2, 4.71374700, 2.64865000e-1
7.94000000e2, 4.71040500, 2.63902000e-1
7.96000000e2, 4.70678900, 2.62764000e-1
7.98000000e2, 4.70273400, 2.61248000e-1
8.00000000e2, 4.69880000, 2.59300000e-1
8.02000000e2, 4.69566800, 2.55885000e-1
8.04000000e2, 4.69250400, 2.52818000e-1
8.06000000e2, 4.68860400, 2.51963000e-1
8.08000000e2, 4.68396800, 2.53274000e-1
8.10000000e2, 4.67930000, 2.54800000e-1
8.12000000e2, 4.67566900, 2.54752000e-1
8.14000000e2, 4.67189000, 2.53824000e-1
8.16000000e2, 4.66680600, 2.51667000e-1
8.18000000e2, 4.66064100, 2.48438000e-1
8.20000000e2, 4.65500000, 2.44800000e-1
8.22000000e2, 4.65206000, 2.41010000e-1
8.24000000e2, 4.65003300, 2.37803000e-1
8.26000000e2, 4.64851700, 2.36279000e-1
8.28000000e2, 4.64686500, 2.36502000e-1
8.30000000e2, 4.64420000, 2.37500000e-1
8.32000000e2, 4.63767000, 2.38868000e-1
8.34000000e2, 4.63098900, 2.40044000e-1
8.36000000e2, 4.62578300, 2.40516000e-1
8.38000000e2, 4.62367900, 2.39772000e-1
8.40000000e2, 4.62630000, 2.37300000e-1

File: ray_trace_utils/Sopra_Data/HFO2.txt
wavelength (nm), n, k
2.50000000e2, 2.12220000, 0.00000000
2.62500000e2, 2.10482500, 0.00000000
2.75000000e2, 2.08870000, 0.00000000
2.87500000e2, 2.07377500, 0.00000000
3.00000000e2, 2.06000000, 0.00000000
3.12500000e2, 2.04734400, 0.00000000
3.25000000e2, 2.03570000, 0.00000000
3.37500000e2, 2.02496300, 0.00000000
3.50000000e2, 2.01510000, 0.00000000
3.62500000e2, 2.00608800, 0.00000000
3.75000000e2, 1.99780000, 0.00000000
3.87500000e2, 1.99010000, 0.00000000
4.00000000e2, 1.98300000, 0.00000000
4.12500000e2, 1.97650000, 0.00000000
4.25000000e2, 1.97050000, 0.00000000
4.37500000e2, 1.96490000, 0.00000000
4.50000000e2, 1.95970000, 0.00000000
4.62500000e2, 1.95488100, 0.00000000
4.75000000e2, 1.95040000, 0.00000000
4.87500000e2, 1.94620600, 0.00000000
5.00000000e2, 1.94230000, 0.00000000
5.12500000e2, 1.93868100, 0.00000000
5.25000000e2, 1.93530000, 0.00000000
5.37500000e2, 1.93210000, 0.00000000
5.50000000e2, 1.92910000, 0.00000000
5.62500000e2, 1.92631200, 0.00000000
5.75000000e2, 1.92370000, 0.00000000
5.87500000e2, 1.92123100, 0.00000000
6.00000000e2, 1.91890000, 0.00000000
6.12500000e2, 1.91668800, 0.00000000
6.25000000e2, 1.91460000, 0.00000000
6.37500000e2, 1.91265000, 0.00000000
6.50000000e2, 1.91080000, 0.00000000
6.62500000e2, 1.90900000, 0.00000000
6.75000000e2, 1.90730000, 0.00000000
6.87500000e2, 1.90575600, 0.00000000
7.00000000e2, 1.90430000, 0.00000000
7.12500000e2, 1.90286900, 0.00000000
7.25000000e2, 1.90150000, 0.00000000
7.37500000e2, 1.90021900, 0.00000000
7.50000000e2, 1.89900000, 0.00000000
7.62500000e2, 1.89782500, 0.00000000
7.75000000e2, 1.89670000, 0.00000000
7.87500000e2, 1.89562500, 0.00000000
8.00000000e2, 1.89460000, 0.00000000
8.12500000e2, 1.89363100, 0.00000000
8.25000000e2, 1.89270000, 0.00000000
8.37500000e2, 1.89177500, 0.00000000
8.50000000e2, 1.89090000, 0.00000000
8.62500000e2, 1.89013100, 0.00000000
8.75000000e2, 1.88940000, 0.00000000
8.87500000e2, 1.88866900, 0.00000000
9.00000000e2, 1.88790000, 0.00000000

File: ray_trace_utils/Sopra_Data/HFSI2.txt
wavelength (nm), n, k
1.30510717e2, 4.48000000e-1, 1.24800000
1.31201250e2, 4.61562000e-1, 1.25593700
1.31899129e2, 4.78000000e-1, 1.26200000
1.32604472e2, 4.93687000e-1, 1.26781200
1.33317399e2, 5.05000000e-1, 1.27500000
1.34038034e2, 5.04375000e-1, 1.28725000
1.34766501e2, 5.00000000e-1, 1.30000000
1.35502930e2, 4.97000000e-1, 1.30712500
1.36247452e2, 4.97000000e-1, 1.31700000
1.37000200e2, 5.05750000e-1, 1.34025000
1.37761313e2, 5.16000000e-1, 1.36400000
1.38530929e2, 5.21188000e-1, 1.37625000
1.39309192e2, 5.25000000e-1, 1.38500000
1.40096250e2, 5.29437000e-1, 1.39206200
1.40892251e2, 5.33000000e-1, 1.40400000
1.41697350e2, 5.33000000e-1, 1.43443800
1.42511703e2, 5.35000000e-1, 1.46400000
1.43335470e2, 5.45438000e-1, 1.47287500
1.44168815e2, 5.59000000e-1, 1.47600000
1.45011908e2, 5.73375000e-1, 1.48150000
1.45864919e2, 5.86000000e-1, 1.49000000
1.46728025e2, 5.91063000e-1, 1.50675000
1.47601406e2, 5.96000000e-1, 1.52600000
1.48485247e2, 6.09062000e-1, 1.54437500
1.49379736e2, 6.22000000e-1, 1.56000000
1.50285068e2, 6.27313000e-1, 1.56787500
1.51201441e2, 6.31000000e-1, 1.57400000
1.52129057e2, 6.37000000e-1, 1.58300000
1.53068125e2, 6.44000000e-1, 1.59400000
1.54018859e2, 6.52563000e-1, 1.60918700
1.54981477e2, 6.61000000e-1, 1.62400000
1.55956203e2, 6.67438000e-1, 1.63350000
1.56943267e2, 6.73000000e-1, 1.64100000
1.57942906e2, 6.77688000e-1, 1.64731300
1.58955361e2, 6.83000000e-1, 1.65500000
1.59980879e2, 6.91188000e-1, 1.66756300
1.61019716e2, 7.00000000e-1, 1.68300000
1.62072132e2, 7.06500000e-1, 1.70068700
1.63138396e2, 7.15000000e-1, 1.72000000
1.64218783e2, 7.30687000e-1, 1.74112500
1.65313575e2, 7.48000000e-1, 1.76100000
1.66423062e2, 7.63063000e-1, 1.77531300
1.67547542e2, 7.76000000e-1, 1.78800000
1.68687321e2, 7.84000000e-1, 1.80181300
1.69842714e2, 7.92000000e-1, 1.81600000
1.71014043e2, 8.05063000e-1, 1.83118800
1.72201641e2, 8.20000000e-1, 1.84600000
1.73405848e2, 8.35687000e-1, 1.85862500
1.74627016e2, 8.51000000e-1, 1.87100000
1.75865505e2, 8.64000000e-1, 1.88525000
1.77121688e2, 8.76000000e-1, 1.89900000
1.78395944e2, 8.87750000e-1, 1.91012500
1.79688669e2, 8.99000000e-1, 1.92000000
1.81000265e2, 9.10063000e-1, 1.92800000
1.82331149e2, 9.20000000e-1, 1.93800000
1.83681750e2, 9.26250000e-1, 1.95637500
1.85052509e2, 9.34000000e-1, 1.97500000
1.86443882e2, 9.49687000e-1, 1.98556200
1.87856335e2, 9.67000000e-1, 1.99500000
1.89290353e2, 9.80938000e-1, 2.00931200
1.90746433e2, 9.94000000e-1, 2.02300000
1.92225087e2, 1.00687500, 2.03056300
1.93726846e2, 1.02000000, 2.03800000
1.95252254e2, 1.03437500, 2.05087500
1.96801875e2, 1.04900000, 2.06500000
1.98376290e2, 1.06356300, 2.07781300
1.99976099e2, 1.07700000, 2.09000000
2.01601921e2, 1.08662500, 2.10025000
2.03254396e2, 1.09700000, 2.11200000
2.04934184e2, 1.11293700, 2.12975000
2.06641969e2, 1.13100000, 2.14900000
2.08378456e2, 1.14956300, 2.16718800
2.10144375e2, 1.16800000, 2.18300000
2.11940481e2, 1.18531300, 2.19150000
2.13767554e2, 1.20100000, 2.20100000
2.15626402e2, 1.21312500, 2.22125000
2.17517862e2, 1.22500000, 2.24300000
2.19442799e2, 1.23950000, 2.25818700
2.21402109e2, 1.25600000, 2.27300000
2.23396723e2, 1.27550000, 2.29337500
2.25427602e2, 1.29600000, 2.31200000
2.27495745e2, 1.31493800, 2.32062500
2.29602188e2, 1.33500000, 2.32800000
2.31748002e2, 1.35975000, 2.34118800
2.33934304e2, 1.38400000, 2.35700000
2.36162250e2, 1.40331300, 2.37593800
2.38433041e2, 1.41900000, 2.39400000
2.40747925e2, 1.42950000, 2.40612500
2.43108199e2, 1.43900000, 2.41600000
2.45515210e2, 1.45181200, 2.42356200
2.47970363e2, 1.46600000, 2.43500000
2.50475114e2, 1.48075000, 2.45837500
2.53030982e2, 1.49700000, 2.48800000
2.55639549e2, 1.51475000, 2.52112500
2.58302461e2, 1.53600000, 2.55700000
2.61021434e2, 1.56412500, 2.59437500
2.63798258e2, 1.59500000, 2.63200000
2.66634798e2, 1.62437500, 2.66912500
2.69533003e2, 1.65600000, 2.70300000
2.72494904e2, 1.69156200, 2.72750000
2.75522625e2, 1.73300000, 2.75200000
2.78618385e2, 1.78212500, 2.78700000
2.81784503e2, 1.84100000, 2.82300000
2.85023405e2, 1.91568800, 2.85581300
2.88337631e2, 1.99600000, 2.88000000
2.91729838e2, 2.07437500, 2.88612500
2.95202813e2, 2.14900000, 2.88200000
2.98759473e2, 2.21624900, 2.87131300
3.02402881e2, 2.27400000, 2.85700000
3.06136250e2, 2.31481200, 2.84287500
3.09962953e2, 2.35100000, 2.83000000
3.13886535e2, 2.39481300, 2.82143800
3.17910721e2, 2.43900000, 2.81500000
3.22039432e2, 2.47962500, 2.80893800
3.26276793e2, 2.51900000, 2.80500000
3.30627150e2, 2.55762500, 2.80481200
3.35095085e2, 2.59700000, 2.80700000
3.39685428e2, 2.63700000, 2.81168700
3.44403281e2, 2.68300000, 2.81600000
3.49254032e2, 2.74193800, 2.81481300
3.54243375e2, 2.80900000, 2.81500000
3.59377337e2, 2.88100000, 2.82962500
3.64662298e2, 2.96000000, 2.83500000
3.70105019e2, 3.05187500, 2.80787500
3.75712671e2, 3.14200000, 2.76000000
3.81492866e2, 3.21793700, 2.69062500
3.87453692e2, 3.27900000, 2.61400000
3.93603750e2, 3.31693700, 2.54656300
3.99952198e2, 3.34200000, 2.48100000
4.06508791e2, 3.36262500, 2.41343800
4.13283938e2, 3.37600000, 2.35000000
4.20288750e2, 3.38037500, 2.29787500
4.27535108e2, 3.38100000, 2.25000000
4.35035724e2, 3.38443700, 2.20131200
4.42804219e2, 3.38500000, 2.15300000
4.50855205e2, 3.38006200, 2.10281300
4.59204375e2, 3.36700000, 2.05600000
4.67868609e2, 3.33925000, 2.01393700
4.76866082e2, 3.30600000, 1.98600000
4.86216397e2, 3.27168800, 1.98600000
4.95940725e2, 3.24400000, 2.00200000
5.06061964e2, 3.23512500, 2.03256200
5.16604922e2, 3.23600000, 2.06000000
5.27596516e2, 3.24356200, 2.05781200
5.39066006e2, 3.25200000, 2.05100000
5.51045250e2, 3.25262500, 2.05818700
5.63569006e2, 3.25100000, 2.07200000
5.76675262e2, 3.24906200, 2.09193700
5.90405625e2, 3.24900000, 2.11600000
6.04805762e2, 3.25350000, 2.14056300
6.19925906e2, 3.26300000, 2.17000000
6.35821443e2, 3.27750000, 2.21056200
6.52553586e2, 3.30100000, 2.25300000
6.70190169e2, 3.33962500, 2.28806300
6.88806563e2, 3.38700000, 2.32200000
7.08486750e2, 3.43850000, 2.36018800
7.29324596e2, 3.49500000, 2.39600000
7.51425341e2, 3.55525000, 2.42331300
7.74907383e2, 3.62100000, 2.44600000
7.99904395e2, 3.69425000, 2.46850000
8.26567875e2, 3.77300000, 2.48300000
8.55070216e2, 3.85862500, 2.48112500
8.85608438e2, 3.94300000, 2.46900000
9.18408750e2, 4.01687500, 2.44906300
9.53732164e2, 4.08500000, 2.42400000
9.91881450e2, 4.15075000, 2.39850000
1.03320984e3, 4.20900000, 2.36900000
1.07813201e3, 4.25131300, 2.33668800
1.12713801e3, 4.29100000, 2.29200000
1.18081125e3, 4.35693700, 2.22006200
1.23985181e3, 4.39400000, 2.13800000
1.30510717e3, 4.33843800, 2.04587500
1.37761313e3, 4.24500000, 1.98000000
1.45864919e3, 4.14968700, 1.98325000
1.54981477e3, 4.04500000, 2.03600000
1.65313575e3, 3.93206300, 2.12862500
1.77121688e3, 3.82100000, 2.27400000
1.90746433e3, 3.72312500, 2.49162500
2.06641969e3, 3.63600000, 2.75200000
2.25427602e3, 3.55668700, 3.00493700
2.47970363e3, 3.49800000, 3.33200000
2.75522625e3, 3.45737500, 3.79662500
3.09962953e3, 3.47800000, 4.40300000
3.54243375e3, 3.57993700, 5.15331300
4.13283938e3, 3.83000000, 6.11700000
4.95940725e3, 4.32787500, 7.35900100
6.19925906e3, 4.99500000, 8.89500000
8.26567875e3, 5.79737500, 1.07530000e1
1.23985181e4, 6.70100100, 1.29610000e1
2.47970363e4, 1.23600000e1, 2.53820000e1
