Repository: casselineau/Tracer

Filename    Symbol               Range (nm)     Description
--------    ------              ------------    -----------
7059        7059                250      900    Glass 7059
AG          Ag                  187     2066    Silver
AGAINP0     (Al0Ga1)0.5In0.5P   225     1000    Aluminum Gallium Indium Phosphide (0% Al)
AGAINP1     (Al.1Ga.9)0.5In0.5P 225     1000    Aluminum Gallium Indium Phosphide (10% Al)
AGAINP3     (Al.3Ga.7)0.5In0.5P 225     1000    Aluminum Gallium Indium Phosphide (30% Al)
AGAINP6     (Al.6Ga.4)0.5In0.5P 225     1000    Aluminum Gallium Indium Phosphide (60% Al)
AGAINP7     (Al.7Ga.3)0.5In0.5P 225     1000    Aluminum Gallium Indium Phosphide (70% Al)

File: ray_trace_utils/Sopra_Data/HGCDTE0.txt
wavelength (nm), n, k
2.00000000e2, 1.43500000, 1.75500000
2.05426357e2, 1.43500000, 1.74842000
2.10852713e2, 1.43765000, 1.70916000
2.16279070e2, 1.41824000, 1.73524000
2.21705426e2, 1.41361000, 1.79593000
2.27131783e2, 1.43368000, 1.87004000
2.32558140e2, 1.48409000, 1.94961000
2.37984496e2, 1.55246000, 2.01715000
2.43410853e2, 1.62516000, 2.08022000
2.48837209e2, 1.72018000, 2.14728000
2.54263566e2, 1.84185000, 2.18864000
2.59689922e2, 1.96838000, 2.20186000
2.65116279e2, 2.09338000, 2.19192000
2.70542636e2, 2.21185000, 2.15671000
2.75968992e2, 2.31391000, 2.09684000
2.81395349e2, 2.39015000, 2.02266000
2.86821705e2, 2.43957000, 1.94454000
2.92248062e2, 2.46788000, 1.87583000
2.97674419e2, 2.48027000, 1.81349000
3.03100775e2, 2.47935000, 1.76549000
3.08527132e2, 2.47446000, 1.73165000
3.13953488e2, 2.46969000, 1.70887000
3.19379845e2, 2.46760000, 1.69304000
3.24806202e2, 2.46700000, 1.68229000
3.30232558e2, 2.46700000, 1.67524000
3.35658915e2, 2.46787000, 1.67226000
3.41085271e2, 2.46991000, 1.67104000
3.46511628e2, 2.47401000, 1.67401000
3.51937984e2, 2.48015000, 1.67914000
3.57364341e2, 2.48652000, 1.68602000
3.62790698e2, 2.49467000, 1.69561000
3.68217054e2, 2.50489000, 1.70589000
3.73643411e2, 2.51705000, 1.71826000
3.79069767e2, 2.53068000, 1.73268000
3.84496124e2, 2.54547000, 1.74747000
3.89922481e2, 2.56340000, 1.76338000
3.95348837e2, 2.58210000, 1.78042000
4.00775194e2, 2.60415000, 1.79852000
4.06201550e2, 2.62894000, 1.81756000
4.11627907e2, 2.65630000, 1.83742000
4.17054264e2, 2.68602000, 1.85801000
4.22480620e2, 2.72053000, 1.87908000
4.27906977e2, 2.76109000, 1.90046000
4.33333333e2, 2.80829000, 1.92079000
4.38759690e2, 2.86322000, 1.93702000
4.44186047e2, 2.92863000, 1.94461000
4.49612403e2, 2.99817000, 1.93607000
4.55038760e2, 3.06237000, 1.91081000
4.60465116e2, 3.11352000, 1.87655000
4.65891473e2, 3.15182000, 1.83955000
4.71317829e2, 3.18110000, 1.80305000
4.76744186e2, 3.20402000, 1.76920000
4.82170543e2, 3.22022000, 1.74085000
4.87596899e2, 3.23342000, 1.71710000
4.93023256e2, 3.24453000, 1.69678000
4.98449612e2, 3.25440000, 1.67967000
5.03875969e2, 3.26406000, 1.66629000
5.09302326e2, 3.27403000, 1.65655000
5.14728682e2, 3.28431000, 1.64981000
5.20155039e2, 3.29502000, 1.64365000
5.25581395e2, 3.30770000, 1.64100000
5.31007752e2, 3.32187000, 1.64019000
5.36434109e2, 3.33644000, 1.64231000
5.41860465e2, 3.35479000, 1.64557000
5.47286822e2, 3.37566000, 1.64948000
5.52713178e2, 3.39978000, 1.65922000
5.58139535e2, 3.42777000, 1.66886000
5.63565891e2, 3.46315000, 1.67969000
5.68992248e2, 3.50665000, 1.69081000
5.74418605e2, 3.56258000, 1.69826000
5.79844961e2, 3.62969000, 1.69590000
5.85271318e2, 3.70451000, 1.67503000
5.90697674e2, 3.77591000, 1.63205000
5.96124031e2, 3.83409000, 1.57320000
6.01550388e2, 3.86442000, 1.51736000
6.06976744e2, 3.88852000, 1.44778000
6.12403101e2, 3.91671000, 1.38309000
6.17829457e2, 3.92475000, 1.32676000
6.23255814e2, 3.92868000, 1.27613000
6.28682171e2, 3.92900000, 1.22829000
6.34108527e2, 3.92494000, 1.18465000
6.39534884e2, 3.92032000, 1.14514000
6.44961240e2, 3.91393000, 1.10868000
6.50387597e2, 3.90688000, 1.07549000
6.55813953e2, 3.89871000, 1.04476000
6.61240310e2, 3.88943000, 1.01587000
6.66666667e2, 3.88078000, 9.89461000e-1
6.72093023e2, 3.87092000, 9.66358000e-1
6.77519380e2, 3.86254000, 9.43031000e-1
6.82945736e2, 3.85339000, 9.21973000e-1
6.88372093e2, 3.84427000, 9.02431000e-1
6.93798450e2, 3.83574000, 8.83676000e-1
6.99224806e2, 3.82721000, 8.65847000e-1
7.04651163e2, 3.81889000, 8.49475000e-1
7.10077519e2, 3.81111000, 8.34395000e-1
7.15503876e2, 3.80379000, 8.20165000e-1
7.20930233e2, 3.79656000, 8.05550000e-1
7.26356589e2, 3.79002000, 7.91565000e-1
7.31782946e2, 3.78349000, 7.78181000e-1
7.37209302e2, 3.77662000, 7.65542000e-1
7.42635659e2, 3.77044000, 7.53911000e-1
7.48062016e2, 3.76383000, 7.43857000e-1
7.53488372e2, 3.75655000, 7.35717000e-1
7.58914729e2, 3.75056000, 7.27487000e-1
7.64341085e2, 3.74476000, 7.19313000e-1
7.69767442e2, 3.73908000, 7.11236000e-1
7.75193798e2, 3.73350000, 7.02709000e-1
7.80620155e2, 3.72785000, 6.94634000e-1
7.86046512e2, 3.72175000, 6.88963000e-1
7.91472868e2, 3.71641000, 6.81617000e-1
7.96899225e2, 3.71169000, 6.72888000e-1
8.02325581e2, 3.70657000, 6.65891000e-1
8.07751938e2, 3.70125000, 6.59674000e-1
8.13178295e2, 3.69503000, 6.56961000e-1
8.18604651e2, 3.68983000, 6.51896000e-1
8.24031008e2, 3.68651000, 6.42482000e-1
8.29457364e2, 3.68480000, 6.38151000e-1
8.34883721e2, 3.68443000, 6.38063000e-1
8.40310078e2, 3.68406000, 6.37974000e-1
8.45736434e2, 3.68369000, 6.37886000e-1
8.51162791e2, 3.68332000, 6.37797000e-1
8.56589147e2, 3.68295000, 6.37709000e-1
8.62015504e2, 3.68258000, 6.37620000e-1
8.67441860e2, 3.68221000, 6.37531000e-1
8.72868217e2, 3.68184000, 6.37443000e-1
8.78294574e2, 3.68147000, 6.37354000e-1
8.83720930e2, 3.68110000, 6.37266000e-1
8.89147287e2, 3.68073000, 6.37177000e-1
8.94573643e2, 3.68037000, 6.37088000e-1
9.00000000e2, 3.68000000, 6.37000000e-1

File: ray_trace_utils/Sopra_Data/HGCDTE3.txt
wavelength (nm), n, k
2.00000000e2, 1.42000000, 1.71500000
2.05426357e2, 1.39040000, 1.71253000
2.10852713e2, 1.38449000, 1.74254000
2.16279070e2, 1.37837000, 1.81765000
2.21705426e2, 1.41347000, 1.91943000
2.27131783e2, 1.48102000, 2.01879000
2.32558140e2, 1.58918000, 2.09709000
2.37984496e2, 1.70315000, 2.14953000
2.43410853e2, 1.82532000, 2.18488000
2.48837209e2, 1.94871000, 2.20017000
2.54263566e2, 2.08103000, 2.19847000
2.59689922e2, 2.21539000, 2.17140000
2.65116279e2, 2.34176000, 2.11254000
2.70542636e2, 2.44053000, 2.01983000
2.75968992e2, 2.49683000, 1.91966000
2.81395349e2, 2.51859000, 1.83246000
2.86821705e2, 2.52100000, 1.76408000
2.92248062e2, 2.51925000, 1.71771000
2.97674419e2, 2.51648000, 1.68160000
3.03100775e2, 2.51345000, 1.65464000
3.08527132e2, 2.51123000, 1.63549000
3.13953488e2, 2.51000000, 1.62078000
3.19379845e2, 2.51039000, 1.61202000
3.24806202e2, 2.51158000, 1.60664000
3.30232558e2, 2.51350000, 1.60575000
3.35658915e2, 2.51747000, 1.60860000
3.41085271e2, 2.52470000, 1.61474000
3.46511628e2, 2.53302000, 1.62202000
3.51937984e2, 2.54433000, 1.63229000
3.57364341e2, 2.55804000, 1.64453000
3.62790698e2, 2.57339000, 1.65844000
3.68217054e2, 2.59289000, 1.67429000
3.73643411e2, 2.61570000, 1.69188000
3.79069767e2, 2.64136000, 1.71023000
3.84496124e2, 2.67095000, 1.72884000
3.89922481e2, 2.70695000, 1.74946000
3.95348837e2, 2.75034000, 1.76942000
4.00775194e2, 2.80238000, 1.78589000
4.06201550e2, 2.86520000, 1.79412000
4.11627907e2, 2.93182000, 1.78390000
4.17054264e2, 2.99654000, 1.76297000
4.22480620e2, 3.04698000, 1.72866000
4.27906977e2, 3.08510000, 1.69040000
4.33333333e2, 3.11366000, 1.65377000
4.38759690e2, 3.13428000, 1.62194000
4.44186047e2, 3.15031000, 1.59522000
4.49612403e2, 3.16321000, 1.57269000
4.55038760e2, 3.17572000, 1.55353000
4.60465116e2, 3.18712000, 1.53936000
4.65891473e2, 3.19823000, 1.52963000
4.71317829e2, 3.21092000, 1.52247000
4.76744186e2, 3.22608000, 1.51694000
4.82170543e2, 3.24308000, 1.51613000
4.87596899e2, 3.26424000, 1.51730000
4.93023256e2, 3.28933000, 1.52098000
4.98449612e2, 3.31924000, 1.52666000
5.03875969e2, 3.35641000, 1.53335000
5.09302326e2, 3.40460000, 1.53671000
5.14728682e2, 3.46631000, 1.52820000
5.20155039e2, 3.53257000, 1.51092000
5.25581395e2, 3.59716000, 1.46959000
5.31007752e2, 3.65085000, 1.41450000
5.36434109e2, 3.68944000, 1.35293000
5.41860465e2, 3.71049000, 1.29046000
5.47286822e2, 3.72983000, 1.22989000
5.52713178e2, 3.73744000, 1.17208000
5.58139535e2, 3.73878000, 1.09812000
5.63565891e2, 3.73692000, 1.06116000
5.68992248e2, 3.73188000, 1.03174000
5.74418605e2, 3.72503000, 9.92082000e-1
5.79844961e2, 3.71654000, 9.57393000e-1
5.85271318e2, 3.70768000, 9.25087000e-1
5.90697674e2, 3.69737000, 8.96062000e-1
5.96124031e2, 3.68859000, 8.62388000e-1
6.01550388e2, 3.67847000, 8.43800000e-1
6.06976744e2, 3.66921000, 8.20632000e-1
6.12403101e2, 3.65918000, 7.98298000e-1
6.17829457e2, 3.64931000, 7.78617000e-1
6.23255814e2, 3.64162000, 7.58913000e-1
6.28682171e2, 3.63226000, 7.42266000e-1
6.34108527e2, 3.62288000, 7.25243000e-1
6.39534884e2, 3.61438000, 7.09677000e-1
6.44961240e2, 3.60630000, 6.95678000e-1
6.50387597e2, 3.59837000, 6.82079000e-1
6.55813953e2, 3.59010000, 6.69477000e-1
6.61240310e2, 3.58195000, 6.58268000e-1
6.66666667e2, 3.57499000, 6.47408000e-1
6.72093023e2, 3.56676000, 6.37706000e-1
6.77519380e2, 3.56003000, 6.28228000e-1
6.82945736e2, 3.55359000, 6.18855000e-1
6.88372093e2, 3.54695000, 6.09737000e-1
6.93798450e2, 3.54020000, 6.00968000e-1
6.99224806e2, 3.53477000, 5.92596000e-1
7.04651163e2, 3.52947000, 5.84165000e-1
7.10077519e2, 3.52427000, 5.76350000e-1
7.15503876e2, 3.51927000, 5.68890000e-1
7.20930233e2, 3.51493000, 5.60424000e-1
7.26356589e2, 3.51068000, 5.54509000e-1
7.31782946e2, 3.50599000, 5.48765000e-1
7.37209302e2, 3.50049000, 5.42102000e-1
7.42635659e2, 3.49876000, 5.37119000e-1
7.48062016e2, 3.49598000, 5.31087000e-1
7.53488372e2, 3.49135000, 5.23477000e-1
7.58914729e2, 3.48677000, 5.17945000e-1
7.64341085e2, 3.48250000, 5.12857000e-1
7.69767442e2, 3.47872000, 5.08188000e-1
7.75193798e2, 3.47550000, 5.04604000e-1
7.80620155e2, 3.47208000, 5.01292000e-1
7.86046512e2, 3.46720000, 4.98061000e-1
7.91472868e2, 3.46403000, 4.92690000e-1
7.96899225e2, 3.46226000, 4.85553000e-1
8.02325581e2, 3.45658000, 4.87452000e-1
8.07751938e2, 3.45066000, 4.89739000e-1
8.13178295e2, 3.44783000, 4.83408000e-1
8.18604651e2, 3.44522000, 4.77803000e-1
8.24031008e2, 3.44300000, 4.73539000e-1
8.29457364e2, 3.44111000, 4.68719000e-1
8.34883721e2, 3.43949000, 4.63433000e-1
8.40310078e2, 3.43786000, 4.58146000e-1
8.45736434e2, 3.43624000, 4.52860000e-1
8.51162791e2, 3.43461000, 4.47574000e-1
8.56589147e2, 3.43299000, 4.42288000e-1
8.62015504e2, 3.43137000, 4.37002000e-1
8.67441860e2, 3.42974000, 4.31716000e-1
8.72868217e2, 3.42812000, 4.26430000e-1
8.78294574e2, 3.42649000, 4.21144000e-1
8.83720930e2, 3.42487000, 4.15858000e-1
8.89147287e2, 3.42324000, 4.10572000e-1
8.94573643e2, 3.42162000, 4.05286000e-1
9.00000000e2, 3.42000000, 4.00000000e-1

File: ray_trace_utils/Sopra_Data/INGAAS.txt
wavelength (nm), n, k
2.06641969e2, 1.34397000, 2.26768000
2.07333079e2, 1.32507400, 2.21423200
2.08028828e2, 1.30659100, 2.28755600
2.08729261e2, 1.32171100, 2.27333100
2.09434428e2, 1.30442300, 2.26295000
2.10144375e2, 1.32016000, 2.26940800
2.10859152e2, 1.31253700, 2.29052200
2.11578808e2, 1.30740500, 2.27934000
2.12303393e2, 1.30553400, 2.28757600
2.13032958e2, 1.29928400, 2.29994000
2.13767554e2, 1.30330300, 2.30906800
2.14507234e2, 1.30076600, 2.32569300
2.15252051e2, 1.29999400, 2.34121100
2.16002058e2, 1.30202400, 2.35360700
2.16757310e2, 1.30283400, 2.36387200
2.17517862e2, 1.30442400, 2.37707300
2.18283770e2, 1.30217900, 2.39367500
2.19055091e2, 1.30813400, 2.41140200
2.19831882e2, 1.31017800, 2.42464300
2.20614202e2, 1.31237300, 2.44459800
2.21402109e2, 1.31638200, 2.46171700
2.22195665e2, 1.32161600, 2.47672900
2.22994930e2, 1.32793600, 2.49320600
2.23799966e2, 1.33254300, 2.51129600
2.24610836e2, 1.33799300, 2.52966900
2.25427602e2, 1.34493400, 2.54683200
2.26250331e2, 1.35233000, 2.56456000
2.27079087e2, 1.35965700, 2.58621700
2.27913936e2, 1.36851100, 2.60514800
2.28754947e2, 1.37694000, 2.62469600
2.29602188e2, 1.38765200, 2.64568400
2.30455727e2, 1.39773300, 2.66476100
2.31315637e2, 1.40781900, 2.68540100
2.32181987e2, 1.41962300, 2.70580300
2.33054852e2, 1.43123400, 2.72687600
2.33934304e2, 1.44339200, 2.74887600
2.34820419e2, 1.45720700, 2.77050600
2.35713272e2, 1.46905300, 2.79506000
2.36612941e2, 1.48339000, 2.81685600
2.37519504e2, 1.49751300, 2.84004200
2.38433041e2, 1.51388100, 2.86469300
2.39353632e2, 1.52987900, 2.88952700
2.40281359e2, 1.54701300, 2.91427600
2.41216306e2, 1.56428900, 2.93965000
2.42158557e2, 1.58293100, 2.96647700
2.43108199e2, 1.60152400, 2.99456900
2.44065318e2, 1.62311500, 3.02329300
2.45030003e2, 1.64555000, 3.05216300
2.46002344e2, 1.66907500, 3.08311700
2.46982433e2, 1.69531000, 3.11456300
2.47970363e2, 1.72477700, 3.14811600
2.48966227e2, 1.75653900, 3.18263700
2.49970124e2, 1.79092000, 3.21683100
2.50982148e2, 1.82933200, 3.25205600
2.52002401e2, 1.87043000, 3.28789100
2.53030982e2, 1.91612800, 3.32218800
2.54067994e2, 1.96416300, 3.35544900
2.55113542e2, 2.01833400, 3.38754600
2.56167730e2, 2.07516100, 3.41707300
2.57230667e2, 2.13717700, 3.44420700
2.58302461e2, 2.20266800, 3.46763500
2.59383224e2, 2.27250600, 3.48721000
2.60473070e2, 2.34523400, 3.50236800
2.61572112e2, 2.42046500, 3.51255800
2.62680469e2, 2.49696500, 3.51680500
2.63798258e2, 2.57661300, 3.51560900
2.64925601e2, 2.65660200, 3.50794100
2.66062621e2, 2.73621900, 3.49468300
2.67209442e2, 2.81506700, 3.47508600
2.68366193e2, 2.89260700, 3.44887600
2.69533003e2, 2.96635900, 3.41743700
2.70710003e2, 3.03706200, 3.38078200
2.71897327e2, 3.10389200, 3.34045100
2.73095113e2, 3.16647600, 3.29728800
2.74303498e2, 3.22578800, 3.25144100
2.75522625e2, 3.28061100, 3.20224600
2.76752637e2, 3.33488900, 3.15125600
2.77993680e2, 3.38340500, 3.09688900
2.79245904e2, 3.42996500, 3.03956400
2.80509460e2, 3.46999500, 2.97941600
2.81784503e2, 3.50597500, 2.91657000
2.83071190e2, 3.53593000, 2.85238600
2.84369682e2, 3.55897500, 2.78683900
2.85680141e2, 3.57536900, 2.72290900
2.87002734e2, 3.58657000, 2.66101900
2.88337631e2, 3.59335000, 2.60210000
2.89685003e2, 3.59634500, 2.54592600
2.91045027e2, 3.59574200, 2.49228600
2.92417880e2, 3.59314500, 2.44250500
2.93803747e2, 3.58781900, 2.39555600
2.95202813e2, 3.58047300, 2.35199600
2.96615266e2, 3.57192000, 2.31094200
2.98041301e2, 3.56176100, 2.27303600
2.99481114e2, 3.54972600, 2.23793200
3.00934906e2, 3.53728900, 2.20516700
3.02402881e2, 3.52495700, 2.17462800
3.03885248e2, 3.51277000, 2.14648100
3.05382220e2, 3.50047200, 2.12027800
3.06894013e2, 3.48852100, 2.09630100
3.08420849e2, 3.47656900, 2.07436900
3.09962953e2, 3.46458000, 2.05398200
3.11520556e2, 3.45324700, 2.03510400
3.13093892e2, 3.44209000, 2.01768200
3.14683201e2, 3.43118900, 2.00163900
3.16288728e2, 3.42143700, 1.98733100
3.17910721e2, 3.41132200, 1.97446900
3.19549436e2, 3.40180100, 1.96255700
3.21205133e2, 3.39319000, 1.95124000
3.22878076e2, 3.38505900, 1.94079300
3.24568537e2, 3.37710600, 1.93163900
3.26276793e2, 3.36931600, 1.92341800
3.28003125e2, 3.36231700, 1.91603300
3.29747823e2, 3.35582000, 1.90972100
3.31511180e2, 3.35086000, 1.90327500
3.33293498e2, 3.34530900, 1.89838900
3.35095085e2, 3.34038600, 1.89371700
3.36916254e2, 3.33627300, 1.89003800
3.38757326e2, 3.33272700, 1.88648300
3.40618630e2, 3.32913600, 1.88360500
3.42500501e2, 3.32691900, 1.88143000
3.44403281e2, 3.32490800, 1.87948200
3.46327322e2, 3.32338900, 1.87836100
3.48272981e2, 3.32235600, 1.87760400
3.50240625e2, 3.32164900, 1.87729800
3.52230629e2, 3.32135000, 1.87777200
3.54243375e2, 3.32204500, 1.87843100
3.56279257e2, 3.32333300, 1.87983700
3.58338674e2, 3.32489500, 1.88141800
3.60422039e2, 3.32690100, 1.88354500
3.62529770e2, 3.32953400, 1.88620400
3.64662298e2, 3.33331700, 1.88911500
3.66820063e2, 3.33733200, 1.89298900
3.69003516e2, 3.34215600, 1.89674600
3.71213118e2, 3.34783000, 1.90122900
3.73449341e2, 3.35423800, 1.90652900
3.75712671e2, 3.36156700, 1.91220800
3.78003601e2, 3.36940100, 1.91810200
3.80322642e2, 3.37817600, 1.92415100
3.82670313e2, 3.38804000, 1.93101500
3.85047147e2, 3.39862900, 1.93829500
3.87453692e2, 3.41090600, 1.94603000
3.89890507e2, 3.42440200, 1.95435900
3.92358169e2, 3.43886300, 1.96323000
3.94857265e2, 3.45520800, 1.97237400
3.97388402e2, 3.47250600, 1.98160700
3.99952198e2, 3.49152500, 1.99125600
4.02549290e2, 3.51257900, 2.00129300
4.05180331e2, 3.53598900, 2.01149900
4.07845991e2, 3.56233500, 2.02195300
4.10546958e2, 3.59025700, 2.03271400
4.13283938e2, 3.62273700, 2.04320700
4.16057655e2, 3.65712100, 2.05259400
4.18868856e2, 3.69564800, 2.06134500
4.21718304e2, 3.73916100, 2.06632800
4.24606785e2, 3.78650400, 2.06919700
4.27535108e2, 3.83862300, 2.06685600
4.30504102e2, 3.89416400, 2.05783300
4.33514620e2, 3.95099300, 2.04099600
4.36567540e2, 4.00576700, 2.01713600
4.39663763e2, 4.05676700, 1.98654900
4.42804219e2, 4.10278600, 1.95175500
4.45989861e2, 4.14327100, 1.91446800
4.49221671e2, 4.17919300, 1.87672000
4.52500662e2, 4.21227600, 1.83900800
4.55827872e2, 4.24313100, 1.80403900
4.59204375e2, 4.27283600, 1.77201100
4.62631273e2, 4.30467700, 1.74160600
4.66109704e2, 4.33934600, 1.71272800
4.69640838e2, 4.38244200, 1.67774900
4.73225883e2, 4.43192400, 1.63808700
4.76866082e2, 4.48402700, 1.58662900
4.80562718e2, 4.53337000, 1.52303400
4.84317114e2, 4.57485600, 1.44474400
4.88130635e2, 4.60211200, 1.35817800
4.92004688e2, 4.61437600, 1.26768400
4.95940725e2, 4.61276800, 1.18073000
4.99940247e2, 4.60048500, 1.10165900
5.04004802e2, 4.58103400, 1.02904200
5.08135989e2, 4.55618200, 9.63126000e-1
5.12335460e2, 4.52813800, 9.04178000e-1
5.16604922e2, 4.49944700, 8.50251000e-1
5.20946140e2, 4.46934000, 8.05583000e-1
5.25360938e2, 4.43894300, 7.65163000e-1
5.29851202e2, 4.40848800, 7.29243000e-1
5.34418885e2, 4.37945300, 6.93927000e-1
5.39066006e2, 4.35090400, 6.64571000e-1
5.43794655e2, 4.32330000, 6.38156000e-1
5.48606997e2, 4.29676500, 6.12156000e-1
5.53505274e2, 4.27091300, 5.86824000e-1
5.58491808e2, 4.24614700, 5.65143000e-1
5.63569006e2, 4.22305800, 5.43724000e-1
5.68739364e2, 4.20016400, 5.24556000e-1
5.74005469e2, 4.17757400, 5.07487000e-1
5.79370006e2, 4.15604100, 4.92009000e-1
5.84835761e2, 4.13483500, 4.79064000e-1
5.90405625e2, 4.11419500, 4.65776000e-1
5.96082602e2, 4.09439800, 4.52184000e-1
6.01869812e2, 4.07573600, 4.40615000e-1
6.07770497e2, 4.05778600, 4.27743000e-1
6.13788026e2, 4.04006300, 4.13535000e-1
6.19925906e2, 4.02307000, 4.01476000e-1
6.26187784e2, 4.00649000, 3.90081000e-1
6.32577456e2, 3.99013200, 3.79375000e-1
6.39098873e2, 3.97334600, 3.73407000e-1
6.45756153e2, 3.95804600, 3.65016000e-1
6.52553586e2, 3.94269800, 3.56292000e-1
6.59495645e2, 3.92773200, 3.50812000e-1
6.66586996e2, 3.91272200, 3.47288000e-1
6.73832507e2, 3.89956800, 3.39953000e-1
6.81237260e2, 3.88689100, 3.31334000e-1
6.88806563e2, 3.87391300, 3.26676000e-1
6.96545962e2, 3.86160900, 3.17536000e-1
7.04461257e2, 3.85025600, 3.09179000e-1
7.12558513e2, 3.83873000, 3.06732000e-1
7.20844077e2, 3.82795700, 2.97833000e-1
7.29324596e2, 3.81634200, 2.97394000e-1
7.38007031e2, 3.80589700, 2.91238000e-1
7.46898682e2, 3.79670100, 2.84234000e-1
7.56007203e2, 3.78590900, 2.86171000e-1
7.65340625e2, 3.77412000, 2.91287000e-1
7.74907383e2, 3.76358000, 2.81754000e-1
7.84716337e2, 3.75365000, 2.80562000e-1
7.94776803e2, 3.74429300, 2.82778000e-1
8.05098580e2, 3.73375000, 2.87163000e-1
8.15691982e2, 3.72620200, 2.84745000e-1
8.26567875e2, 3.72030400, 2.60895000e-1

File: ray_trace_utils/Sopra_Data/INGASB0.txt
wavelength (nm), n, k
2.25000000e2, 1.10096400, 2.41747100
2.30000000e2, 1.18975600, 2.44864400
2.35000000e2, 1.26022300, 2.45502200
2.40000000e2, 1.29872500, 2.45470300
2.45000000e2, 1.30960000, 2.46957700
2.50000000e2, 1.30836600, 2.51022200
2.55000000e2, 1.30893300, 2.57580000
2.60000000e2, 1.31932200, 2.66123300
2.65000000e2, 1.34346100, 2.76176200
2.70000000e2, 1.38373200, 2.87404300
2.75000000e2, 1.44256800, 2.99572200
2.80000000e2, 1.52313700, 3.12487000
2.85000000e2, 1.63012100, 3.25771100
2.90000000e2, 1.76879100, 3.38914400
2.95000000e2, 1.94443000, 3.50993700
3.00000000e2, 2.15956600, 3.60568800
3.05000000e2, 2.40929800, 3.65740500
3.10000000e2, 2.67627500, 3.64681100
3.15000000e2, 2.93106200, 3.56702800
3.20000000e2, 3.14343100, 3.43121400
3.25000000e2, 3.29836200, 3.26765500
3.30000000e2, 3.40092300, 3.10325800
3.35000000e2, 3.46602300, 2.95185300
3.40000000e2, 3.50649800, 2.81491900
3.45000000e2, 3.52789100, 2.69115100
3.50000000e2, 3.53262100, 2.58134600
3.55000000e2, 3.52435300, 2.48817700
3.60000000e2, 3.50903200, 2.41308800
3.65000000e2, 3.49303000, 2.35440000
3.70000000e2, 3.48079200, 2.30762200
3.75000000e2, 3.47348200, 2.26726200
3.80000000e2, 3.46917300, 2.22902800
3.85000000e2, 3.46446100, 2.19131500
3.90000000e2, 3.45652900, 2.15512700
3.95000000e2, 3.44436100, 2.12273900
4.00000000e2, 3.42865600, 2.09623800
4.05000000e2, 3.41102200, 2.07677800
4.10000000e2, 3.39319800, 2.06456400
4.15000000e2, 3.37662600, 2.05916900
4.20000000e2, 3.36233600, 2.05987100
4.25000000e2, 3.35099700, 2.06589800
4.30000000e2, 3.34302700, 2.07654700
4.35000000e2, 3.33869500, 2.09124500
4.40000000e2, 3.33822200, 2.10955300
4.45000000e2, 3.34185100, 2.13115600
4.50000000e2, 3.34992100, 2.15582000
4.55000000e2, 3.36292300, 2.18334700
4.60000000e2, 3.38156100, 2.21348900
4.65000000e2, 3.40679000, 2.24583300
4.70000000e2, 3.43982900, 2.27962400
4.75000000e2, 3.48207700, 2.31353000
4.80000000e2, 3.53489200, 2.34536900
4.85000000e2, 3.59912700, 2.37264200
4.90000000e2, 3.67445200, 2.38963600
4.95000000e2, 3.75833900, 2.39236100
5.00000000e2, 3.84577600, 2.37697300
5.05000000e2, 3.92971700, 2.34212700
5.10000000e2, 4.00280000, 2.29008600
5.15000000e2, 4.05955700, 2.22638900
5.20000000e2, 4.09783800, 2.15813800
5.25000000e2, 4.11876100, 2.09193600
5.30000000e2, 4.12557000, 2.03257600
5.35000000e2, 4.12184400, 1.98328200
5.40000000e2, 4.11168100, 1.94373500
5.45000000e2, 4.09904900, 1.91493800
5.50000000e2, 4.08583300, 1.89583200
5.55000000e2, 4.07389700, 1.88545800
5.60000000e2, 4.06464900, 1.88280700
5.65000000e2, 4.05919100, 1.88691000
5.70000000e2, 4.05844400, 1.89684600
5.75000000e2, 4.06324000, 1.91172600
5.80000000e2, 4.07437500, 1.93063600
5.85000000e2, 4.09263300, 1.95257600
5.90000000e2, 4.11877400, 1.97639200
5.95000000e2, 4.15348800, 2.00070400
6.00000000e2, 4.19730300, 2.02386300
6.05000000e2, 4.25046900, 2.04393100
6.10000000e2, 4.31280300, 2.05872200
6.15000000e2, 4.38354400, 2.06591800
6.20000000e2, 4.46124000, 2.06326100
6.25000000e2, 4.54371700, 2.04882000
6.30000000e2, 4.62817200, 2.02128100
6.35000000e2, 4.71141500, 1.98019400
6.40000000e2, 4.79020500, 1.92610200
6.45000000e2, 4.86163200, 1.86050100
6.50000000e2, 4.92344400, 1.78563600
6.55000000e2, 4.97423400, 1.70418100
6.60000000e2, 5.01347300, 1.61889500
6.65000000e2, 5.04139600, 1.53233400
6.70000000e2, 5.05882000, 1.44665100
6.75000000e2, 5.06692100, 1.36351200
6.80000000e2, 5.06704300, 1.28409300
6.85000000e2, 5.06054900, 1.20913500
6.90000000e2, 5.04872500, 1.13902900
6.95000000e2, 5.03271700, 1.07389700
7.00000000e2, 5.01351600, 1.01366900
7.05000000e2, 4.99195500, 9.58154900e-1
7.10000000e2, 4.96871300, 9.07084200e-1
7.15000000e2, 4.94434200, 8.60148500e-1
7.20000000e2, 4.91928000, 8.17023500e-1
7.25000000e2, 4.89386900, 7.77388600e-1
7.30000000e2, 4.86837900, 7.40934100e-1
7.35000000e2, 4.84301300, 7.07369300e-1
7.40000000e2, 4.81792500, 6.76425200e-1
7.45000000e2, 4.79323200, 6.47855400e-1
7.50000000e2, 4.76901800, 6.21436200e-1
7.55000000e2, 4.74534000, 5.96965400e-1
7.60000000e2, 4.72224000, 5.74260800e-1
7.65000000e2, 4.69974300, 5.53158800e-1
7.70000000e2, 4.67786200, 5.33512500e-1
7.75000000e2, 4.65660300, 5.15190400e-1
7.80000000e2, 4.63596300, 4.98074600e-1
7.85000000e2, 4.61593600, 4.82059000e-1
7.90000000e2, 4.59651100, 4.67049200e-1
7.95000000e2, 4.57767500, 4.52959700e-1
8.00000000e2, 4.55941200, 4.39713700e-1
8.05000000e2, 4.54170700, 4.27242500e-1
8.10000000e2, 4.52454100, 4.15483800e-1
8.15000000e2, 4.50727100, 4.04169800e-1
8.20000000e2, 4.49113900, 3.93680000e-1
8.25000000e2, 4.47549300, 3.83749500e-1

File: ray_trace_utils/Sopra_Data/INGASB1.txt
wavelength (nm), n, k
2.25000000e2, 1.10240700, 2.42615300
2.30000000e2, 1.19041800, 2.45316600
2.35000000e2, 1.25708900, 2.45648500
2.40000000e2, 1.29058600, 2.45617100
2.45000000e2, 1.29765500, 2.47361100
2.50000000e2, 1.29452900, 2.51765100
2.55000000e2, 1.29455900, 2.58635000
2.60000000e2, 1.30506700, 2.67435600
2.65000000e2, 1.32954300, 2.77700400
2.70000000e2, 1.37014900, 2.89112400
2.75000000e2, 1.42921000, 3.01453200
2.80000000e2, 1.50983000, 3.14546400
2.85000000e2, 1.61665400, 3.28035500
2.90000000e2, 1.75499100, 3.41439400
2.95000000e2, 1.93033000, 3.53874700
3.00000000e2, 2.14577200, 3.63944100
3.05000000e2, 2.39752200, 3.69758800
3.10000000e2, 2.66964800, 3.69406700
3.15000000e2, 2.93342400, 3.61984300
3.20000000e2, 3.15738300, 3.48558700
3.25000000e2, 3.32366800, 3.31869800
3.30000000e2, 3.43489200, 3.14737700
3.35000000e2, 3.50518300, 2.98761500
3.40000000e2, 3.54791500, 2.84252700
3.45000000e2, 3.56956100, 2.71156400
3.50000000e2, 3.57331900, 2.59569500
3.55000000e2, 3.56337100, 2.49752200
3.60000000e2, 3.54599800, 2.41836000
3.65000000e2, 3.52780200, 2.35637900
3.70000000e2, 3.51338200, 2.30693400
3.75000000e2, 3.50399000, 2.26436700
3.80000000e2, 3.49771900, 2.22423800
3.85000000e2, 3.49113000, 2.18483400
3.90000000e2, 3.48135400, 2.14710400
3.95000000e2, 3.46733100, 2.11330900
4.00000000e2, 3.44974000, 2.08554300
4.05000000e2, 3.43019000, 2.06496800
4.10000000e2, 3.41042600, 2.05179100
4.15000000e2, 3.39190400, 2.04557800
4.20000000e2, 3.37566200, 2.04559500
4.25000000e2, 3.36237100, 2.05105100
4.30000000e2, 3.35244500, 2.06122700
4.35000000e2, 3.34614100, 2.07553000
4.40000000e2, 3.34365500, 2.09350700
4.45000000e2, 3.34520100, 2.11483100
4.50000000e2, 3.35106600, 2.13926900
4.55000000e2, 3.36168000, 2.16663800
4.60000000e2, 3.37766600, 2.19673600
4.65000000e2, 3.39988700, 2.22924300
4.70000000e2, 3.42947100, 2.26356600
4.75000000e2, 3.46777100, 2.29863900
4.80000000e2, 3.51620900, 2.33265400
4.85000000e2, 3.57589600, 2.36356700
4.90000000e2, 3.64718800, 2.38606200
4.95000000e2, 3.72851800, 2.39621800
5.00000000e2, 3.81600400, 2.38963300
5.05000000e2, 3.90338900, 2.36365700
5.10000000e2, 3.98321400, 2.31884000
5.15000000e2, 4.04891000, 2.25931200
5.20000000e2, 4.09668100, 2.19165100
5.25000000e2, 4.12615100, 2.12287300
5.30000000e2, 4.13965800, 2.05870900
5.35000000e2, 4.14051000, 2.00336400
5.40000000e2, 4.13349600, 1.95764100
5.45000000e2, 4.12112300, 1.92213300
5.50000000e2, 4.10741000, 1.89698700
5.55000000e2, 4.09389300, 1.88103500
5.60000000e2, 4.08217600, 1.87329800
5.65000000e2, 4.07348100, 1.87279900
5.70000000e2, 4.06878300, 1.87861600
5.75000000e2, 4.06892100, 1.88987600
5.80000000e2, 4.07466800, 1.90572800
5.85000000e2, 4.08677700, 1.92528300
5.90000000e2, 4.10599100, 1.94755900
5.95000000e2, 4.13302600, 1.97141000
6.00000000e2, 4.16851700, 1.99546800
6.05000000e2, 4.21293200, 2.01810200
6.10000000e2, 4.26644700, 2.03741300
6.15000000e2, 4.32881000, 2.05127600
6.20000000e2, 4.39920200, 2.05746800
6.25000000e2, 4.47614200, 2.05385200
6.30000000e2, 4.55747000, 2.03863300
6.35000000e2, 4.64045600, 2.01063100
6.40000000e2, 4.72202500, 1.96949600
6.45000000e2, 4.79909300, 1.91581800
6.50000000e2, 4.86890600, 1.85108000
6.55000000e2, 4.92934800, 1.77745200
6.60000000e2, 4.97910100, 1.69749700
6.65000000e2, 5.01767300, 1.61384900
6.70000000e2, 5.04529300, 1.52894500
6.75000000e2, 5.06273400, 1.44484800
6.80000000e2, 5.07111100, 1.36315800
6.85000000e2, 5.07170200, 1.28501500
6.90000000e2, 5.06581200, 1.21114800
6.95000000e2, 5.05467000, 1.14195000
7.00000000e2, 5.03938300, 1.07755700
7.05000000e2, 5.02091200, 1.01791700
7.10000000e2, 5.00006500, 9.62860000e-1
7.15000000e2, 4.97750900, 9.12136000e-1
7.20000000e2, 4.95378500, 8.65456000e-1
7.25000000e2, 4.92932700, 8.22510000e-1
7.30000000e2, 4.90447700, 7.82993000e-1
7.35000000e2, 4.87950100, 7.46607000e-1
7.40000000e2, 4.85460800, 7.13072000e-1
7.45000000e2, 4.82995100, 6.82127000e-1
7.50000000e2, 4.80565100, 6.53532000e-1
7.55000000e2, 4.78179300, 6.27068000e-1
7.60000000e2, 4.75844000, 6.02539000e-1
7.65000000e2, 4.73563600, 5.79765000e-1
7.70000000e2, 4.71340600, 5.58586000e-1
7.75000000e2, 4.69176900, 5.38857000e-1
7.80000000e2, 4.67073000, 5.20448000e-1
7.85000000e2, 4.65029100, 5.03243000e-1
7.90000000e2, 4.63044600, 4.87137000e-1
7.95000000e2, 4.61118700, 4.72037000e-1
8.00000000e2, 4.59250100, 4.57857000e-1
8.05000000e2, 4.57437600, 4.44521000e-1
8.10000000e2, 4.55679500, 4.31962000e-1
8.15000000e2, 4.53974200, 4.20116000e-1
8.20000000e2, 4.52320200, 4.08929000e-1
8.25000000e2, 4.50653500, 3.98142000e-1

File: ray_trace_utils/Sopra_Data/INGASB10.txt
wavelength (nm), n, k
2.25000000e2, 1.24859900, 2.67284400
2.30000000e2, 1.31493500, 2.68245100
2.35000000e2, 1.34615400, 2.69452300
2.40000000e2, 1.35366700, 2.73065100
2.45000000e2, 1.35611900, 2.79711200
2.50000000e2, 1.36699400, 2.88989900
2.55000000e2, 1.39336600, 3.00288600
2.60000000e2, 1.43907900, 3.13124200
2.65000000e2, 1.50743200, 3.27154100
2.70000000e2, 1.60259900, 3.42069500
2.75000000e2, 1.73008700, 3.57478700
2.80000000e2, 1.89695700, 3.72613900
2.85000000e2, 2.10973000, 3.86276700
2.90000000e2, 2.37105800, 3.96540400
2.95000000e2, 2.67281300, 4.00899500
3.00000000e2, 2.98954600, 3.96996800
3.05000000e2, 3.27952700, 3.84315100
3.10000000e2, 3.50278900, 3.65209200
3.15000000e2, 3.64342700, 3.43999400
3.20000000e2, 3.71466600, 3.24593800
3.25000000e2, 3.74482500, 3.08886500
3.30000000e2, 3.76040500, 2.96751800
3.35000000e2, 3.77650200, 2.86927000
3.40000000e2, 3.79535700, 2.78053200
3.45000000e2, 3.81128400, 2.69429000
3.50000000e2, 3.81831900, 2.61162100
3.55000000e2, 3.81533300, 2.53765900
3.60000000e2, 3.80612400, 2.47639000
3.65000000e2, 3.79635500, 2.42795400
3.70000000e2, 3.79031400, 2.38892400
3.75000000e2, 3.78906600, 2.35436400
3.80000000e2, 3.79046500, 2.32035300
3.85000000e2, 3.79081800, 2.28570400
3.90000000e2, 3.78709900, 2.25195900
3.95000000e2, 3.77826400, 2.22199000
4.00000000e2, 3.76517600, 2.19843400
4.05000000e2, 3.74973800, 2.18290000
4.10000000e2, 3.73405800, 2.17595900
4.15000000e2, 3.72000800, 2.17748800
4.20000000e2, 3.70913000, 2.18704300
4.25000000e2, 3.70272900, 2.20409700
4.30000000e2, 3.70205500, 2.22814800
4.35000000e2, 3.70849600, 2.25869000
4.40000000e2, 3.72374200, 2.29507000
4.45000000e2, 3.74970000, 2.33689900
4.50000000e2, 3.78934700, 2.38095000
4.55000000e2, 3.84503500, 2.42449700
4.60000000e2, 3.91861700, 2.46227700
4.65000000e2, 4.00978200, 2.48710000
4.70000000e2, 4.11436800, 2.49100900
4.75000000e2, 4.22355700, 2.46796400
4.80000000e2, 4.32538100, 2.41707800
4.85000000e2, 4.40865400, 2.34408700
4.90000000e2, 4.46698000, 2.25945800
4.95000000e2, 4.49973500, 2.17486000
5.00000000e2, 4.51203600, 2.09795600
5.05000000e2, 4.50979800, 2.03413400
5.10000000e2, 4.49922400, 1.98522100
5.15000000e2, 4.48551700, 1.95105700
5.20000000e2, 4.47274300, 1.93044500
5.25000000e2, 4.46405000, 1.92173300
5.30000000e2, 4.46138900, 1.92292500
5.35000000e2, 4.46807300, 1.93229700
5.40000000e2, 4.48536800, 1.94737700
5.45000000e2, 4.51485700, 1.96545600
5.50000000e2, 4.55767300, 1.98327900
5.55000000e2, 4.61420100, 1.99702100
5.60000000e2, 4.68370300, 2.00245400
5.65000000e2, 4.76398400, 1.99536400
5.70000000e2, 4.85128200, 1.97221300
5.75000000e2, 4.94054300, 1.93087700
5.80000000e2, 5.02611400, 1.87121700
5.85000000e2, 5.10270300, 1.79519500
5.90000000e2, 5.16626800, 1.70646800
5.95000000e2, 5.21453700, 1.60959600
6.00000000e2, 5.24702700, 1.50917800
6.05000000e2, 5.26469800, 1.40918300
6.10000000e2, 5.26940800, 1.31262400
6.15000000e2, 5.26341500, 1.22149100
6.20000000e2, 5.24900000, 1.13689900
6.25000000e2, 5.22823400, 1.05928800
6.30000000e2, 5.20288200, 9.88636000e-1
6.35000000e2, 5.17438000, 9.24630000e-1
6.40000000e2, 5.14385300, 8.66800000e-1
6.45000000e2, 5.11216600, 8.14605000e-1
6.50000000e2, 5.07996600, 7.67487000e-1
6.55000000e2, 5.04773000, 7.24910000e-1
6.60000000e2, 5.01580200, 6.86376000e-1
6.65000000e2, 4.98442400, 6.51429000e-1
6.70000000e2, 4.95376300, 6.19663000e-1
6.75000000e2, 4.92392900, 5.90719000e-1
6.80000000e2, 4.89498900, 5.64279000e-1
6.85000000e2, 4.86698000, 5.40064000e-1
6.90000000e2, 4.83991600, 5.17829000e-1
6.95000000e2, 4.81379400, 4.97362000e-1
7.00000000e2, 4.78860200, 4.78475000e-1
7.05000000e2, 4.76431800, 4.61003000e-1
7.10000000e2, 4.74091500, 4.44805000e-1
7.15000000e2, 4.71776600, 4.29543000e-1
7.20000000e2, 4.69604400, 4.15534000e-1
7.25000000e2, 4.67510800, 4.02460000e-1
7.30000000e2, 4.65492500, 3.90235000e-1
7.35000000e2, 4.63546100, 3.78782000e-1
7.40000000e2, 4.61668600, 3.68032000e-1
7.45000000e2, 4.59856700, 3.57925000e-1
7.50000000e2, 4.58107500, 3.48406000e-1
7.55000000e2, 4.56418100, 3.39426000e-1
7.60000000e2, 4.54785800, 3.30942000e-1
7.65000000e2, 4.53207800, 3.22915000e-1
7.70000000e2, 4.51681800, 3.15309000e-1
7.75000000e2, 4.50205400, 3.08092000e-1
7.80000000e2, 4.48776200, 3.01237000e-1
7.85000000e2, 4.47392300, 2.94716000e-1
7.90000000e2, 4.46051500, 2.88506000e-1
7.95000000e2, 4.44751900, 2.82585000e-1
8.00000000e2, 4.43491800, 2.76934000e-1
8.05000000e2, 4.42269400, 2.71534000e-1
8.10000000e2, 4.41083200, 2.66370000e-1
8.15000000e2, 4.39931500, 2.61426000e-1
8.20000000e2, 4.38812900, 2.56688000e-1
8.25000000e2, 4.37726200, 2.52144000e-1

File: ray_trace_utils/Sopra_Data/INGASB3.txt
wavelength (nm), n, k
2.25000000e2, 1.11487300, 2.45388600
2.30000000e2, 1.20016600, 2.47327600
2.35000000e2, 1.25854500, 2.47247200
2.40000000e2, 1.28269600, 2.47460000
2.45000000e2, 1.28378600, 2.49901600
2.50000000e2, 1.27871700, 2.55104200
2.55000000e2, 1.27945900, 2.62691100
2.60000000e2, 1.29203000, 2.72098700
2.65000000e2, 1.31923400, 2.82889000
2.70000000e2, 1.36300400, 2.94778800
2.75000000e2, 1.42567200, 3.07572900
2.80000000e2, 1.51058900, 3.21076400
2.85000000e2, 1.62223800, 3.35023000
2.90000000e2, 1.76649400, 3.48831200
2.95000000e2, 1.94895400, 3.61620600
3.00000000e2, 2.17287000, 3.71948400
3.05000000e2, 2.43439300, 3.77860400
3.10000000e2, 2.71713200, 3.77369000
3.15000000e2, 2.99136500, 3.69517800
3.20000000e2, 3.22431100, 3.55387800
3.25000000e2, 3.39707500, 3.37813400
3.30000000e2, 3.51186700, 3.19763900
3.35000000e2, 3.58375200, 3.02883500
3.40000000e2, 3.62634500, 2.87584200
3.45000000e2, 3.64683800, 2.73798300
3.50000000e2, 3.64877000, 2.61614500
3.55000000e2, 3.63654200, 2.51286800
3.60000000e2, 3.61662500, 2.42941400
3.65000000e2, 3.59580400, 2.36387400
3.70000000e2, 3.57883100, 2.31147400
3.75000000e2, 3.56704200, 2.26638600
3.80000000e2, 3.55852500, 2.22400700
3.85000000e2, 3.54977300, 2.18251200
3.90000000e2, 3.53782700, 2.14281300
3.95000000e2, 3.52156100, 2.10719100
4.00000000e2, 3.50163300, 2.07778400
4.05000000e2, 3.47966100, 2.05579200
4.10000000e2, 3.45742000, 2.04144300
4.15000000e2, 3.43639400, 2.03430800
4.20000000e2, 3.41765100, 2.03365000
4.25000000e2, 3.40188300, 2.03866600
4.30000000e2, 3.38951700, 2.04862400
4.35000000e2, 3.38082000, 2.06292000
4.40000000e2, 3.37599400, 2.08109300
4.45000000e2, 3.37525000, 2.10280800
4.50000000e2, 3.37887500, 2.12783400
4.55000000e2, 3.38729300, 2.15599500
4.60000000e2, 3.40112100, 2.18710900
4.65000000e2, 3.42121600, 2.22088900
4.70000000e2, 3.44871200, 2.25680000
4.75000000e2, 3.48498800, 2.29386000
4.80000000e2, 3.53143900, 2.33109500
4.85000000e2, 3.58962700, 2.36445500
4.90000000e2, 3.65992000, 2.39082900
4.95000000e2, 3.74125900, 2.40554600
5.00000000e2, 3.83023400, 2.40388400
5.05000000e2, 3.92090300, 2.38253900
5.10000000e2, 4.00572000, 2.34120400
5.15000000e2, 4.07751400, 2.28327600
5.20000000e2, 4.13157300, 2.21504100
5.25000000e2, 4.16664600, 2.14374400
5.30000000e2, 4.18451100, 2.07568400
5.35000000e2, 4.18871100, 2.01519300
5.40000000e2, 4.18285400, 1.96508900
5.45000000e2, 4.17150700, 1.92510100
5.50000000e2, 4.15669900, 1.89521600
5.55000000e2, 4.14201200, 1.87521100
5.60000000e2, 4.12858600, 1.86382500
5.65000000e2, 4.11775200, 1.86006700
5.70000000e2, 4.11055300, 1.86299200
5.75000000e2, 4.10786200, 1.87171400
5.80000000e2, 4.11046300, 1.88537900
5.85000000e2, 4.11910700, 1.90312100
5.90000000e2, 4.13453700, 1.92400300
5.95000000e2, 4.15747300, 1.94695000
6.00000000e2, 4.18858200, 1.97069000
6.05000000e2, 4.22839600, 1.99370800
6.10000000e2, 4.27720600, 2.01421900
6.15000000e2, 4.33493500, 2.03019900
6.20000000e2, 4.40099400, 2.03947400
6.25000000e2, 4.47417200, 2.03988400
6.30000000e2, 4.55259000, 2.02950800
6.35000000e2, 4.63375900, 2.00692900
6.40000000e2, 4.71475700, 1.97147400
6.45000000e2, 4.79252400, 1.92336600
6.50000000e2, 4.86420100, 1.86372900
6.55000000e2, 4.92744300, 1.79445300
6.60000000e2, 4.98063900, 1.71792800
6.65000000e2, 5.02299200, 1.63673300
6.70000000e2, 5.05445300, 1.55335200
6.75000000e2, 5.07557900, 1.46996500
6.80000000e2, 5.08734200, 1.38832400
6.85000000e2, 5.09093900, 1.30972900
6.90000000e2, 5.08764200, 1.23505400
6.95000000e2, 5.07868900, 1.16481500
7.00000000e2, 5.06521500, 1.09924600
7.05000000e2, 5.04822200, 1.03837000
7.10000000e2, 5.02856100, 9.82070000e-1
7.15000000e2, 5.00694300, 9.30130000e-1
7.20000000e2, 4.98395200, 8.82285000e-1
7.25000000e2, 4.96005600, 8.38241000e-1
7.30000000e2, 4.93562700, 7.97697000e-1
7.35000000e2, 4.91096000, 7.60358000e-1
7.40000000e2, 4.88628100, 7.25943000e-1
7.45000000e2, 4.86176800, 6.94188000e-1
7.50000000e2, 4.83755000, 6.64850000e-1
7.55000000e2, 4.81372900, 6.37706000e-1
7.60000000e2, 4.79037500, 6.12553000e-1
7.65000000e2, 4.76754000, 5.89208000e-1
7.70000000e2, 4.74525700, 5.67505000e-1
7.75000000e2, 4.72354900, 5.47296000e-1
7.80000000e2, 4.70242600, 5.28447000e-1
7.85000000e2, 4.68189300, 5.10838000e-1
7.90000000e2, 4.66194600, 4.94361000e-1
7.95000000e2, 4.64258000, 4.78918000e-1
8.00000000e2, 4.62378400, 4.64422000e-1
8.05000000e2, 4.60554500, 4.50795000e-1
8.10000000e2, 4.58785000, 4.37966000e-1
8.15000000e2, 4.57068400, 4.25871000e-1
8.20000000e2, 4.55402900, 4.14452000e-1
8.25000000e2, 4.53725100, 4.03447000e-1
