Repository: casselineau/Tracer

Filename    Symbol               Range (nm)     Description
--------    ------              ------------    -----------
7059        7059                250      900    Glass 7059
AG          Ag                  187     2066    Silver
AGAINP0     (Al0Ga1)0.5In0.5P   225     1000    Aluminum Gallium Indium Phosphide (0% Al)
AGAINP1     (Al.1Ga.9)0.5In0.5P 225     1000    Aluminum Gallium Indium Phosphide (10% Al)
AGAINP3     (Al.3Ga.7)0.5In0.5P 225     1000    Aluminum Gallium Indium Phosphide (30% Al)
AGAINP6     (Al.6Ga.4)0.5In0.5P 225     1000    Aluminum Gallium Indium Phosphide (60% Al)
AGAINP7     (Al.7Ga.3)0.5In0.5P 225     1000    Aluminum Gallium Indium Phosphide (70% Al)

File: ray_trace_utils/Sopra_Data/LI.txt
wavelength (nm), n, k
1.83681750e2, 4.40000000e-1, 4.07000000e-1
1.92225087e2, 4.08000000e-1, 4.60000000e-1
2.01601921e2, 3.76000000e-1, 5.22000000e-1
2.11940481e2, 3.42000000e-1, 5.94000000e-1
2.23396723e2, 3.10000000e-1, 6.88000000e-1
2.36162250e2, 2.99000000e-1, 7.95000000e-1
2.50475114e2, 3.02000000e-1, 9.06000000e-1
2.66634798e2, 3.17000000e-1, 1.01000000
2.85023405e2, 3.33000000e-1, 1.11000000
3.06136250e2, 3.46000000e-1, 1.21000000
3.30627150e2, 3.45000000e-1, 1.32000000
3.59377337e2, 3.34000000e-1, 1.45000000
3.93603750e2, 3.04000000e-1, 1.60000000
4.35035724e2, 2.47000000e-1, 1.82000000
4.86216397e2, 2.17000000e-1, 2.11000000
5.51045250e2, 2.06000000e-1, 2.48000000
6.35821443e2, 2.21000000e-1, 2.94000000
7.51425341e2, 2.65000000e-1, 3.55000000
9.18408750e2, 3.38000000e-1, 4.36000000
1.18081125e3, 4.48000000e-1, 5.58000000

File: ray_trace_utils/Sopra_Data/LIF.txt
wavelength (nm), n, k
2.06641969e2, 1.43500000, 0.00000000
2.08378456e2, 1.43421700, 0.00000000
2.10144375e2, 1.43343200, 0.00000000
2.11940481e2, 1.43264200, 0.00000000
2.13767554e2, 1.43184700, 0.00000000
2.15626402e2, 1.43104700, 0.00000000
2.17517862e2, 1.43024500, 0.00000000
2.19442799e2, 1.42944200, 0.00000000
2.21402109e2, 1.42864000, 0.00000000
2.23396723e2, 1.42783800, 0.00000000
2.25427602e2, 1.42703800, 0.00000000
2.27495745e2, 1.42623700, 0.00000000
2.29602188e2, 1.42543500, 0.00000000
2.31748002e2, 1.42463400, 0.00000000
2.33934304e2, 1.42383600, 0.00000000
2.36162250e2, 1.42304300, 0.00000000
2.38433041e2, 1.42226100, 0.00000000
2.40747925e2, 1.42149200, 0.00000000
2.43108199e2, 1.42073900, 0.00000000
2.45515210e2, 1.42000300, 0.00000000
2.47970363e2, 1.41928600, 0.00000000
2.50475114e2, 1.41858600, 0.00000000
2.53030982e2, 1.41790500, 0.00000000
2.55639549e2, 1.41724200, 0.00000000
2.58302461e2, 1.41659700, 0.00000000
2.61021434e2, 1.41597000, 0.00000000
2.63798258e2, 1.41535900, 0.00000000
2.66634798e2, 1.41476100, 0.00000000
2.69533003e2, 1.41417300, 0.00000000
2.72494904e2, 1.41359100, 0.00000000
2.75522625e2, 1.41301300, 0.00000000
2.78618385e2, 1.41243400, 0.00000000
2.81784503e2, 1.41185600, 0.00000000
2.85023405e2, 1.41127800, 0.00000000
2.88337631e2, 1.41070300, 0.00000000
2.91729838e2, 1.41013100, 0.00000000
2.95202813e2, 1.40956400, 0.00000000
2.98759473e2, 1.40900200, 0.00000000
3.02402881e2, 1.40844800, 0.00000000
3.06136250e2, 1.40790100, 0.00000000
3.09962953e2, 1.40736500, 0.00000000
3.13886535e2, 1.40684000, 0.00000000
3.17910721e2, 1.40633100, 0.00000000
3.22039432e2, 1.40583800, 0.00000000
3.26276793e2, 1.40536400, 0.00000000
3.30627150e2, 1.40490700, 0.00000000
3.35095085e2, 1.40446300, 0.00000000
3.39685428e2, 1.40402900, 0.00000000
3.44403281e2, 1.40359700, 0.00000000
3.49254032e2, 1.40316400, 0.00000000
3.54243375e2, 1.40272400, 0.00000000
3.59377337e2, 1.40227700, 0.00000000
3.64662298e2, 1.40182200, 0.00000000
3.70105019e2, 1.40136100, 0.00000000
3.75712671e2, 1.40089800, 0.00000000
3.81492866e2, 1.40043700, 0.00000000
3.87453692e2, 1.39998300, 0.00000000
3.93603750e2, 1.39954100, 0.00000000
3.99952198e2, 1.39911300, 0.00000000
4.06508791e2, 1.39870500, 0.00000000
4.13283938e2, 1.39831600, 0.00000000
4.20288750e2, 1.39794600, 0.00000000
4.27535108e2, 1.39759500, 0.00000000
4.35035724e2, 1.39725700, 0.00000000
4.42804219e2, 1.39692800, 0.00000000
4.50855205e2, 1.39660100, 0.00000000
4.59204375e2, 1.39626900, 0.00000000
4.67868609e2, 1.39592900, 0.00000000
4.76866082e2, 1.39557800, 0.00000000
4.86216397e2, 1.39521600, 0.00000000
4.95940725e2, 1.39484400, 0.00000000
5.06061964e2, 1.39446900, 0.00000000
5.16604922e2, 1.39409500, 0.00000000
5.27596516e2, 1.39372800, 0.00000000
5.39066006e2, 1.39337200, 0.00000000
5.51045250e2, 1.39303100, 0.00000000
5.63569006e2, 1.39270600, 0.00000000
5.76675262e2, 1.39239400, 0.00000000
5.90405625e2, 1.39209500, 0.00000000
6.04805762e2, 1.39180500, 0.00000000
6.19925906e2, 1.39152100, 0.00000000
6.35821443e2, 1.39124100, 0.00000000
6.52553586e2, 1.39096300, 0.00000000
6.70190169e2, 1.39068500, 0.00000000
6.88806563e2, 1.39040700, 0.00000000
7.08486750e2, 1.39012600, 0.00000000
7.29324596e2, 1.38984200, 0.00000000
7.51425341e2, 1.38955200, 0.00000000
7.74907383e2, 1.38925500, 0.00000000
7.99904395e2, 1.38894900, 0.00000000
8.26567875e2, 1.38863400, 0.00000000
8.55070216e2, 1.38830900, 0.00000000
8.85608438e2, 1.38797600, 0.00000000
9.18408750e2, 1.38763300, 0.00000000
9.53732164e2, 1.38728100, 0.00000000
9.91881450e2, 1.38692000, 0.00000000
1.03320984e3, 1.38655000, 0.00000000
1.07813201e3, 1.38617200, 0.00000000
1.12713801e3, 1.38578600, 0.00000000
1.18081125e3, 1.38539400, 0.00000000
1.23985181e3, 1.38500000, 0.00000000
1.30510717e3, 1.38456900, 0.00000000
1.37761313e3, 1.38406700, 0.00000000
1.45864919e3, 1.38346000, 0.00000000
1.54981477e3, 1.38271000, 0.00000000
1.65313575e3, 1.38178500, 0.00000000
1.77121688e3, 1.38064900, 0.00000000
1.90746433e3, 1.37926900, 0.00000000
2.06641969e3, 1.37760800, 0.00000000
2.25427602e3, 1.37563200, 0.00000000
2.47970363e3, 1.37330700, 0.00000000

File: ray_trace_utils/Sopra_Data/MGF2.txt
wavelength (nm), n, k
2.50000000e2, 1.41170000, 0.00000000
2.75000000e2, 1.40440000, 0.00000000
3.00000000e2, 1.39960000, 0.00000000
3.25000000e2, 1.39610000, 0.00000000
3.50000000e2, 1.39350000, 0.00000000
3.75000000e2, 1.39150000, 0.00000000
4.00000000e2, 1.38990000, 0.00000000
4.25000000e2, 1.38860000, 0.00000000
4.50000000e2, 1.38750000, 0.00000000
4.75000000e2, 1.38650000, 0.00000000
5.00000000e2, 1.38570000, 0.00000000
5.25000000e2, 1.38500000, 0.00000000
5.50000000e2, 1.38440000, 0.00000000
5.75000000e2, 1.38390000, 0.00000000
6.00000000e2, 1.38340000, 0.00000000
6.25000000e2, 1.38300000, 0.00000000
6.50000000e2, 1.38260000, 0.00000000
6.75000000e2, 1.38230000, 0.00000000
7.00000000e2, 1.38190000, 0.00000000
7.25000000e2, 1.38160000, 0.00000000
7.50000000e2, 1.38140000, 0.00000000
7.75000000e2, 1.38110000, 0.00000000
8.00000000e2, 1.38090000, 0.00000000
8.25000000e2, 1.38070000, 0.00000000
8.50000000e2, 1.38050000, 0.00000000
8.75000000e2, 1.38030000, 0.00000000
9.00000000e2, 1.38020000, 0.00000000

File: ray_trace_utils/Sopra_Data/MO.txt
wavelength (nm), n, k
1.90746433e2, 7.83000000e-1, 2.30000000
1.91482905e2, 7.84383000e-1, 2.31351500
1.92225087e2, 7.85813000e-1, 2.32812500
1.92973045e2, 7.87336000e-1, 2.34367200
1.93726846e2, 7.89000000e-1, 2.36000000
1.94486559e2, 7.90852000e-1, 2.37695300
1.95252254e2, 7.92938000e-1, 2.39437500
1.96024002e2, 7.95305000e-1, 2.41211000
1.96801875e2, 7.98000000e-1, 2.43000000
1.97585946e2, 8.01109000e-1, 2.44750000
1.98376290e2, 8.04625000e-1, 2.46500000
1.99172982e2, 8.08578000e-1, 2.48250000
1.99976099e2, 8.13000000e-1, 2.50000000
2.00785719e2, 8.18664000e-1, 2.51750000
2.01601921e2, 8.24562000e-1, 2.53500000
2.02424786e2, 8.30430000e-1, 2.55250000
2.03254396e2, 8.36000000e-1, 2.57000000
2.04090833e2, 8.38948000e-1, 2.58648400
2.04934184e2, 8.41892000e-1, 2.60337500
2.05784533e2, 8.45390000e-1, 2.62107800
2.06641969e2, 8.50000000e-1, 2.64000000
2.07506580e2, 8.56281000e-1, 2.66054700
2.08378456e2, 8.62125000e-1, 2.68062500
2.09257690e2, 8.67656000e-1, 2.70039100
2.10144375e2, 8.73000000e-1, 2.72000000
2.11038606e2, 8.78281000e-1, 2.73961000
2.11940481e2, 8.83625000e-1, 2.75937500
2.12850097e2, 8.89156000e-1, 2.77945300
2.13767554e2, 8.95000000e-1, 2.80000000
2.14692955e2, 9.01633000e-1, 2.82156300
2.15626402e2, 9.08688000e-1, 2.84375000
2.16568002e2, 9.16148000e-1, 2.86656300
2.17517862e2, 9.24000000e-1, 2.89000000
2.18476090e2, 9.32187000e-1, 2.91445300
2.19442799e2, 9.40750000e-1, 2.93937500
2.20418100e2, 9.49688000e-1, 2.96460900
2.21402109e2, 9.59000000e-1, 2.99000000
2.22394944e2, 9.68180000e-1, 3.01461000
2.23396723e2, 9.77937000e-1, 3.03937500
2.24407568e2, 9.88477000e-1, 3.06445300
2.25427602e2, 1.00000000, 3.09000000
2.26456952e2, 1.01357000, 3.11695300
2.27495745e2, 1.02818800, 3.14437500
2.28544113e2, 1.04371100, 3.17210900
2.29602188e2, 1.06000000, 3.20000000
2.30670105e2, 1.07617200, 3.22750000
2.31748002e2, 1.09312500, 3.25500000
2.32836021e2, 1.11101600, 3.28250000
2.33934304e2, 1.13000000, 3.31000000
2.35042998e2, 1.15062500, 3.33750000
2.36162250e2, 1.17250000, 3.36500000
2.37292213e2, 1.19562500, 3.39250000
2.38433041e2, 1.22000000, 3.42000000
2.39584891e2, 1.24562500, 3.44828100
2.40747925e2, 1.27250000, 3.47625000
2.41922305e2, 1.30062500, 3.50359400
2.43108199e2, 1.33000000, 3.53000000
2.44305776e2, 1.36062500, 3.55398400
2.45515210e2, 1.39250000, 3.57687500
2.46736679e2, 1.42562500, 3.59882800
2.47970363e2, 1.46000000, 3.62000000
2.49216445e2, 1.49679700, 3.64132800
2.50475114e2, 1.53437500, 3.66187500
2.51746561e2, 1.57226600, 3.68148400
2.53030982e2, 1.61000000, 3.70000000
2.54328577e2, 1.64515700, 3.71648500
2.55639549e2, 1.68000000, 3.73187500
2.56964106e2, 1.71484400, 3.74632800
2.58302461e2, 1.75000000, 3.76000000
2.59654830e2, 1.78656200, 3.77382800
2.61021434e2, 1.82375000, 3.78687500
2.62402500e2, 1.86156200, 3.79898400
2.63798258e2, 1.90000000, 3.81000000
2.65208944e2, 1.93984300, 3.81859400
2.66634798e2, 1.97999900, 3.82625000
2.68076068e2, 2.02015600, 3.83328100
2.69533003e2, 2.06000000, 3.84000000
2.71005861e2, 2.09687500, 3.84828100
2.72494904e2, 2.13375000, 3.85625000
2.74000401e2, 2.17125000, 3.86359400
2.75522625e2, 2.21000000, 3.87000000
2.77061858e2, 2.25257800, 3.87476600
2.78618385e2, 2.29687500, 3.87812500
2.80192500e2, 2.34273400, 3.87992200
2.81784503e2, 2.39000000, 3.88000000
2.83394700e2, 2.43968800, 3.87937500
2.85023405e2, 2.49000000, 3.87625000
2.86670939e2, 2.54031300, 3.87000000
2.88337631e2, 2.59000000, 3.86000000
2.90023816e2, 2.63765600, 3.84171900
2.91729838e2, 2.68375000, 3.82000000
2.93456050e2, 2.72796900, 3.79578100
2.95202813e2, 2.77000000, 3.77000000
2.96970494e2, 2.80874900, 3.74789100
2.98759473e2, 2.84500000, 3.72437500
3.00570136e2, 2.87875000, 3.69867200
3.02402881e2, 2.91000000, 3.67000000
3.04258114e2, 2.93992200, 3.63132800
3.06136250e2, 2.96687500, 3.59062600
3.08037717e2, 2.99039100, 3.54961000
3.09962953e2, 3.01000000, 3.51000000
3.11912406e2, 3.02250000, 3.47898400
3.13886535e2, 3.03125000, 3.45062500
3.15885812e2, 3.03687500, 3.42445300
3.17910721e2, 3.04000000, 3.40000000
3.19961758e2, 3.04164100, 3.37445300
3.22039432e2, 3.04187500, 3.35062500
3.24144265e2, 3.04117200, 3.32898400
3.26276793e2, 3.04000000, 3.31000000
3.28437566e2, 3.03960900, 3.29687500
3.30627150e2, 3.03937500, 3.28625000
3.32846124e2, 3.03945300, 3.27750000
3.35095085e2, 3.04000000, 3.27000000
3.37374643e2, 3.04195300, 3.26195300
3.39685428e2, 3.04437500, 3.25437500
3.42028086e2, 3.04710900, 3.24710900
3.44403281e2, 3.05000000, 3.24000000
3.46811696e2, 3.05289100, 3.23211000
3.49254032e2, 3.05562500, 3.22437500
3.51731011e2, 3.05804700, 3.21695300
3.54243375e2, 3.06000000, 3.21000000
3.56791889e2, 3.06054700, 3.20406200
3.59377337e2, 3.06062500, 3.19875000
3.62000529e2, 3.06039100, 3.19406300
3.64662298e2, 3.06000000, 3.19000000
3.67363500e2, 3.06039000, 3.18656300
3.70105019e2, 3.06062500, 3.18375000
3.72887763e2, 3.06054700, 3.18156300
3.75712671e2, 3.06000000, 3.18000000
3.78580706e2, 3.05843700, 3.17789100
3.81492866e2, 3.05625000, 3.17687500
3.84450175e2, 3.05343700, 3.17742200
3.87453692e2, 3.05000000, 3.18000000
3.90504508e2, 3.04437500, 3.18742200
3.93603750e2, 3.03875000, 3.19687500
3.96752580e2, 3.03375000, 3.20789100
3.99952198e2, 3.03000000, 3.22000000
4.03203842e2, 3.03085900, 3.23156300
4.06508791e2, 3.03312500, 3.24375000
4.09868368e2, 3.03632800, 3.25656200
4.13283938e2, 3.04000000, 3.27000000
4.16756912e2, 3.04171900, 3.28328100
4.20288750e2, 3.04375000, 3.29750000
4.23880962e2, 3.04640600, 3.31296900
4.27535108e2, 3.05000000, 3.33000000
4.31252804e2, 3.05562500, 3.35085900
4.35035724e2, 3.06250000, 3.37312500
4.38885597e2, 3.07062500, 3.39632800
4.42804219e2, 3.08000000, 3.42000000
4.46793446e2, 3.08984400, 3.44210900
4.50855205e2, 3.10125000, 3.46437500
4.54991491e2, 3.11453200, 3.48695300
4.59204375e2, 3.13000000, 3.51000000
4.63496005e2, 3.14836000, 3.53367200
4.67868609e2, 3.16937500, 3.55812500
4.72324500e2, 3.19320300, 3.58351500
4.76866082e2, 3.22000000, 3.61000000
4.81495850e2, 3.24875000, 3.64164000
4.86216397e2, 3.28125000, 3.67312500
4.91030421e2, 3.31812500, 3.70304700
4.95940725e2, 3.36000000, 3.73000000
5.00950227e2, 3.41375000, 3.75492200
5.06061964e2, 3.47125000, 3.77312500
5.11279098e2, 3.53062500, 3.78226600
5.16604922e2, 3.59000000, 3.78000000
5.22042869e2, 3.65062500, 3.75070300
5.27596516e2, 3.70625000, 3.71062500
5.33269597e2, 3.75375000, 3.66273500
5.39066006e2, 3.79000000, 3.61000000
5.44989808e2, 3.79703100, 3.55226600
5.51045250e2, 3.79250000, 3.49687500
5.57236770e2, 3.77921900, 3.44804700
5.63569006e2, 3.76000000, 3.41000000
5.70046811e2, 3.73960900, 3.40570300
5.76675262e2, 3.71812500, 3.41312500
5.83459677e2, 3.69757800, 3.42898400
5.90405625e2, 3.68000000, 3.45000000
5.97518946e2, 3.67328100, 3.46625000
6.04805762e2, 3.67125000, 3.48375000
6.12272500e2, 3.67359400, 3.50187500
6.19925906e2, 3.68000000, 3.52000000
6.27773070e2, 3.69132800, 3.53789100
6.35821443e2, 3.70562500, 3.55437500
6.44078864e2, 3.72210900, 3.56867200
6.52553586e2, 3.74000000, 3.58000000
6.61254300e2, 3.75851600, 3.58601500
6.70190169e2, 3.77687500, 3.58812500
6.79370856e2, 3.79429700, 3.58617200
6.88806563e2, 3.81000000, 3.58000000
6.98508064e2, 3.82359400, 3.56750000
7.08486750e2, 3.83375000, 3.55125000
7.18754674e2, 3.83953100, 3.53187500
7.29324596e2, 3.84000000, 3.51000000
7.40210038e2, 3.83460900, 3.48703100
7.51425341e2, 3.82187500, 3.46250000
7.62985731e2, 3.80070300, 3.43671900
7.74907383e2, 3.77000000, 3.41000000
7.87207500e2, 3.72476600, 3.37484400
7.99904395e2, 3.66937500, 3.34250000
8.13017582e2, 3.60429700, 3.31640600
8.26567875e2, 3.53000000, 3.30000000
8.40577500e2, 3.44265700, 3.30414100
8.55070216e2, 3.34875000, 3.32187500
8.70071448e2, 3.25046900, 3.35367200
8.85608438e2, 3.15000000, 3.40000000
9.01710409e2, 3.05304700, 3.46640600
9.18408750e2, 2.95687500, 3.54625000
9.35737217e2, 2.86226600, 3.63796900
9.53732164e2, 2.77000000, 3.74000000
9.72432794e2, 2.68281200, 3.84648400
9.91881450e2, 2.59875000, 3.96187500
1.01212393e3, 2.51781200, 4.08632800
1.03320984e3, 2.44000000, 4.22000000
1.05519303e3, 2.36492200, 4.36539100
1.07813201e3, 2.29312500, 4.51937500
1.10209050e3, 2.22476600, 4.68117200
1.12713801e3, 2.16000000, 4.85000000
1.15335052e3, 2.09898400, 5.02507800
1.18081125e3, 2.04187500, 5.20562500
1.20961152e3, 1.98882800, 5.39085900
1.23985181e3, 1.94000000, 5.58000000
1.27164289e3, 1.88643200, 5.78391600
1.30510717e3, 1.83239500, 6.00217700
1.34038034e3, 1.78216000, 6.23434800
1.37761313e3, 1.74000000, 6.48000000
1.41697350e3, 1.71580900, 6.73883100
1.45864919e3, 1.68531300, 7.00968700
1.50285068e3, 1.64722700, 7.29210900
1.54981477e3, 1.62125000, 7.58375000
1.59980879e3, 1.59054700, 7.89512700
1.65313575e3, 1.53937500, 8.23648500
1.71014043e3, 1.50299800, 8.60118100
1.77121688e3, 1.48000000, 8.99000000
1.83681750e3, 1.44928700, 9.40806700
1.90746433e3, 1.41710900, 9.84312500
1.98376290e3, 1.38590800, 1.03019100e1
2.06641969e3, 1.35625000, 1.08268700e1
2.15626402e3, 1.33933600, 1.14306600e1
2.25427602e3, 1.34500000, 1.21171900e1
2.36162250e3, 1.35847700, 1.28232400e1
2.47970363e3, 1.37000000, 1.35000000e1

File: ray_trace_utils/Sopra_Data/MOSI2-B.txt
wavelength (nm), n, k
2.81784503e2, 2.55700000, 3.16900000
2.88337631e2, 2.28200000, 3.05900000
2.95202813e2, 2.24800000, 3.01600000
3.02402881e2, 2.25400000, 3.01600000
3.09962953e2, 2.27800000, 3.04100000
3.17910721e2, 2.31200000, 3.07900000
3.26276793e2, 2.35500000, 3.12200000
3.35095085e2, 2.40100000, 3.16400000
3.44403281e2, 2.46800000, 3.20600000
3.54243375e2, 2.54000000, 3.24700000
3.64662298e2, 2.62600000, 3.29200000
3.75712671e2, 2.72700000, 3.34300000
3.87453692e2, 2.84800000, 3.40200000
3.99952198e2, 2.99100000, 3.46900000
4.13283938e2, 3.16100000, 3.54100000
4.27535108e2, 3.35800000, 3.56700000
4.42804219e2, 3.58300000, 3.58400000
4.59204375e2, 3.82500000, 3.56500000
4.76866082e2, 4.07100000, 3.49900000
4.95940725e2, 4.29800000, 3.38900000
5.16604922e2, 4.48500000, 3.24900000
5.39066006e2, 4.62100000, 3.09100000
5.63569006e2, 4.70700000, 2.93200000
5.90405625e2, 4.75500000, 2.78100000
6.19925906e2, 4.78100000, 2.64700000
6.52553586e2, 4.80000000, 2.53300000
6.88806563e2, 4.82200000, 2.43700000
7.29324596e2, 4.85400000, 2.35300000
7.74907383e2, 4.89800000, 2.27500000
8.26567875e2, 4.95300000, 2.19500000
8.85608438e2, 5.01600000, 2.10400000
9.53732164e2, 5.08200000, 2.00000000
1.03320984e3, 5.14500000, 1.88100000
1.12713801e3, 5.19200000, 1.75500000
1.23985181e3, 5.21200000, 1.63400000

File: ray_trace_utils/Sopra_Data/NBSI-A.txt
wavelength (nm), n, k
2.06641969e2, 1.40000000, 3.20000000
2.08378456e2, 1.51925100, 3.11356200
2.10144375e2, 1.65500000, 2.99600000
2.11940481e2, 1.77875000, 2.87443700
2.13767554e2, 1.86200000, 2.77600000
2.15626402e2, 1.83962500, 2.75287500
2.17517862e2, 1.79300000, 2.75700000
2.19442799e2, 1.79318700, 2.75487500
2.21402109e2, 1.80600000, 2.75500000
2.23396723e2, 1.82018700, 2.75475000
2.25427602e2, 1.83800000, 2.75400000
2.27495745e2, 1.85831300, 2.75175000
2.29602188e2, 1.88000000, 2.74800000
2.31748002e2, 1.90193700, 2.74193700
2.33934304e2, 1.92300000, 2.73500000
2.36162250e2, 1.94100000, 2.72843700
2.38433041e2, 1.95800000, 2.72200000
2.40747925e2, 1.97575000, 2.71593700
2.43108199e2, 1.99300000, 2.71000000
2.45515210e2, 2.00906300, 2.70393800
2.47970363e2, 2.02400000, 2.69800000
2.50475114e2, 2.03775000, 2.69218800
2.53030982e2, 2.05000000, 2.68700000
2.55639549e2, 2.06012500, 2.68287500
2.58302461e2, 2.06900000, 2.68000000
2.61021434e2, 2.07750000, 2.67843800
2.63798258e2, 2.08500000, 2.67900000
2.66634798e2, 2.09062500, 2.68256200
2.69533003e2, 2.09600000, 2.68900000
2.72494904e2, 2.10237500, 2.69875000
2.75522625e2, 2.11000000, 2.71100000
2.78618385e2, 2.11956300, 2.72493700
2.81784503e2, 2.13100000, 2.74100000
2.85023405e2, 2.14443800, 2.75987500
2.88337631e2, 2.16000000, 2.78000000
2.91729838e2, 2.17743800, 2.80025000
2.95202813e2, 2.19800000, 2.82000000
2.98759473e2, 2.22468700, 2.83775000
3.02402881e2, 2.25200000, 2.85500000
3.06136250e2, 2.27300000, 2.87256200
3.09962953e2, 2.29500000, 2.89100000
3.13886535e2, 2.32512500, 2.91212500
3.17910721e2, 2.35700000, 2.93300000
3.22039432e2, 2.38462500, 2.94931200
3.26276793e2, 2.41400000, 2.96700000
3.30627150e2, 2.44956300, 2.99393700
3.35095085e2, 2.49000000, 3.02000000
3.39685428e2, 2.53737500, 3.03600000
3.44403281e2, 2.58600000, 3.04700000
3.49254032e2, 2.62950000, 3.05431200
3.54243375e2, 2.67200000, 3.06000000
3.59377337e2, 2.71581300, 3.06787500
3.64662298e2, 2.76000000, 3.07400000
3.70105019e2, 2.80556200, 3.07512500
3.75712671e2, 2.84900000, 3.07300000
3.81492866e2, 2.88625000, 3.06700000
3.87453692e2, 2.92000000, 3.06100000
3.93603750e2, 2.95206200, 3.05850000
3.99952198e2, 2.98100000, 3.06000000
4.06508791e2, 3.00431300, 3.06818700
4.13283938e2, 3.02700000, 3.08000000
4.20288750e2, 3.05306300, 3.09306300
4.27535108e2, 3.08300000, 3.10800000
4.35035724e2, 3.12006300, 3.12462500
4.42804219e2, 3.16000000, 3.14300000
4.50855205e2, 3.19793700, 3.16187500
4.59204375e2, 3.23900000, 3.18500000
4.67868609e2, 3.28537500, 3.21800000
4.76866082e2, 3.34100000, 3.25400000
4.86216397e2, 3.41168800, 3.28950000
4.95940725e2, 3.49400000, 3.32000000
5.06061964e2, 3.58800000, 3.34018800
5.16604922e2, 3.68900000, 3.34900000
5.27596516e2, 3.79325000, 3.34356200
5.39066006e2, 3.89800000, 3.32400000
5.51045250e2, 4.00106200, 3.28768700
5.63569006e2, 4.09700000, 3.24000000
5.76675262e2, 4.17812500, 3.18537500
5.90405625e2, 4.24900000, 3.12400000
6.04805762e2, 4.31206300, 3.05431200
6.19925906e2, 4.36600000, 2.98600000
6.35821443e2, 4.40887500, 2.93175000
6.52553586e2, 4.44500000, 2.88100000
6.70190169e2, 4.47825000, 2.82612500
6.88806563e2, 4.50800000, 2.77100000
7.08486750e2, 4.53706200, 2.71631200
7.29324596e2, 4.55900000, 2.66400000
7.51425341e2, 4.56418800, 2.61643700
7.74907383e2, 4.56500000, 2.57300000
7.99904395e2, 4.57375000, 2.53512500
8.26567875e2, 4.58100000, 2.49900000
8.55070216e2, 4.58256200, 2.45956300
8.85608438e2, 4.57500000, 2.42200000
9.18408750e2, 4.55168800, 2.38837500
9.53732164e2, 4.51800000, 2.36300000
9.91881450e2, 4.47668700, 2.35025000
1.03320984e3, 4.42900000, 2.35200000
1.07813201e3, 4.37593700, 2.37225000
1.12713801e3, 4.32100000, 2.40900000
1.18081125e3, 4.26993800, 2.46556300
1.23985181e3, 4.21700000, 2.53000000
1.30510717e3, 4.16556300, 2.58337500
1.37761313e3, 4.09400000, 2.65000000
1.45864919e3, 3.97556300, 2.73181200
1.54981477e3, 3.82900000, 2.87700000
1.65313575e3, 3.63937500, 3.14237500
1.77121688e3, 3.48100000, 3.50400000
1.90746433e3, 3.44006300, 3.96625000
2.06641969e3, 3.46600000, 4.50100000
2.25427602e3, 3.51200000, 5.07331200
2.47970363e3, 3.65300000, 5.70800000
2.75522625e3, 3.96981200, 6.41700000
3.09962953e3, 4.39800000, 7.20400000
3.54243375e3, 4.93337500, 8.02699900
4.13283938e3, 5.47600000, 9.03500000
4.95940725e3, 5.82750000, 1.02449400e1
6.19925906e3, 6.27900000, 1.20110000e1
8.26567875e3, 6.99924900, 1.46030600e1
1.23985181e4, 8.15700100, 1.82910000e1
2.47970363e4, 1.54600000e1, 3.76820000e1

File: ray_trace_utils/Sopra_Data/NBSI-B.txt
wavelength (nm), n, k
2.06641969e2, 9.76000000e-1, 2.69300000
2.08378456e2, 1.05700100, 2.65068700
2.10144375e2, 1.15800000, 2.61400000
2.11940481e2, 1.25875000, 2.57756200
2.13767554e2, 1.33900000, 2.53600000
2.15626402e2, 1.36056300, 2.47193800
2.17517862e2, 1.35700000, 2.41600000
2.19442799e2, 1.34787500, 2.40181300
2.21402109e2, 1.33700000, 2.40300000
2.23396723e2, 1.33656300, 2.40306300
2.25427602e2, 1.34100000, 2.40600000
2.27495745e2, 1.34937500, 2.41043700
2.29602188e2, 1.36000000, 2.41600000
2.31748002e2, 1.37062500, 2.42150000
2.33934304e2, 1.38200000, 2.42800000
2.36162250e2, 1.39400000, 2.43643800
2.38433041e2, 1.40700000, 2.44600000
2.40747925e2, 1.42143700, 2.45625000
2.43108199e2, 1.43700000, 2.46700000
2.45515210e2, 1.45356200, 2.47793700
2.47970363e2, 1.47100000, 2.48900000
2.50475114e2, 1.48943800, 2.50000000
2.53030982e2, 1.50800000, 2.51100000
2.55639549e2, 1.52531300, 2.52106200
2.58302461e2, 1.54300000, 2.53300000
2.61021434e2, 1.56175000, 2.55131300
2.63798258e2, 1.58300000, 2.57000000
2.66634798e2, 1.61012500, 2.58325000
2.69533003e2, 1.63800000, 2.59500000
2.72494904e2, 1.66100000, 2.60700000
2.75522625e2, 1.68400000, 2.62000000
2.78618385e2, 1.71037500, 2.63587500
2.81784503e2, 1.73900000, 2.65300000
2.85023405e2, 1.76956300, 2.67112500
2.88337631e2, 1.80300000, 2.68800000
2.91729838e2, 1.84100000, 2.70087500
2.95202813e2, 1.88100000, 2.71100000
2.98759473e2, 1.92075000, 2.71912500
3.02402881e2, 1.96100000, 2.72400000
3.06136250e2, 2.00325000, 2.72431300
3.09962953e2, 2.04300000, 2.72100000
3.13886535e2, 2.07481300, 2.71262500
3.17910721e2, 2.10300000, 2.70500000
3.22039432e2, 2.12962500, 2.70525000
3.26276793e2, 2.15600000, 2.70800000
3.30627150e2, 2.18493700, 2.71050000
3.35095085e2, 2.21400000, 2.71200000
3.39685428e2, 2.24131200, 2.70881200
3.44403281e2, 2.26800000, 2.70700000
3.49254032e2, 2.29425000, 2.71393800
3.54243375e2, 2.32100000, 2.72200000
3.59377337e2, 2.34931300, 2.72412500
3.64662298e2, 2.37900000, 2.72600000
3.70105019e2, 2.41087500, 2.73275000
3.75712671e2, 2.44300000, 2.73900000
3.81492866e2, 2.47387500, 2.73906300
3.87453692e2, 2.50300000, 2.73900000
3.93603750e2, 2.52806200, 2.74350000
3.99952198e2, 2.55300000, 2.75100000
4.06508791e2, 2.58200000, 2.76275000
4.13283938e2, 2.61200000, 2.77500000
4.20288750e2, 2.63993800, 2.78318800
4.27535108e2, 2.67000000, 2.79100000
4.35035724e2, 2.70656300, 2.80125000
4.42804219e2, 2.74600000, 2.81200000
4.50855205e2, 2.78568700, 2.82206200
4.59204375e2, 2.82700000, 2.83200000
4.67868609e2, 2.87037500, 2.84193700
4.76866082e2, 2.91600000, 2.85200000
4.86216397e2, 2.96381300, 2.86325000
4.95940725e2, 3.01500000, 2.87300000
5.06061964e2, 3.07193800, 2.87862500
5.16604922e2, 3.13100000, 2.88100000
5.27596516e2, 3.18875000, 2.88012500
5.39066006e2, 3.24700000, 2.87600000
5.51045250e2, 3.30693700, 2.86843700
5.63569006e2, 3.36700000, 2.85800000
5.76675262e2, 3.42487500, 2.84631300
5.90405625e2, 3.48400000, 2.83000000
6.04805762e2, 3.55118800, 2.80462500
6.19925906e2, 3.61400000, 2.77500000
6.35821443e2, 3.65887500, 2.74337500
6.52553586e2, 3.69600000, 2.71300000
6.70190169e2, 3.73081300, 2.68775000
6.88806563e2, 3.76400000, 2.66800000
7.08486750e2, 3.79543700, 2.65712500
7.29324596e2, 3.83300000, 2.65000000
7.51425341e2, 3.88700000, 2.64606300
7.74907383e2, 3.95000000, 2.63500000
7.99904395e2, 4.02162500, 2.60593700
8.26567875e2, 4.09100000, 2.56000000
8.55070216e2, 4.15000000, 2.49087500
8.85608438e2, 4.19000000, 2.41000000
9.18408750e2, 4.19643700, 2.32256300
9.53732164e2, 4.17900000, 2.24100000
9.91881450e2, 4.13918700, 2.18268800
1.03320984e3, 4.08700000, 2.13800000
1.07813201e3, 4.04356200, 2.10406300
1.12713801e3, 3.97700000, 2.07800000
1.18081125e3, 3.84900000, 2.04075000
1.23985181e3, 3.70000000, 2.03800000
1.30510717e3, 3.55887500, 2.12137500
1.37761313e3, 3.42200000, 2.25400000
1.45864919e3, 3.29656200, 2.41081200
1.54981477e3, 3.17900000, 2.60800000
1.65313575e3, 3.06506300, 2.85625000
1.77121688e3, 2.96400000, 3.14700000
1.90746433e3, 2.89218700, 3.45800000
2.06641969e3, 2.82400000, 3.84100000
2.25427602e3, 2.70900000, 4.34093700
2.47970363e3, 2.63800000, 4.95600000
2.75522625e3, 2.70393700, 5.67175000
3.09962953e3, 2.85000000, 6.57100000
3.54243375e3, 3.03175000, 7.71731300
4.13283938e3, 3.30500000, 9.15400000
4.95940725e3, 3.69000000, 1.08373800e1
6.19925906e3, 4.24900000, 1.30920000e1
8.26567875e3, 5.03375000, 1.61503800e1
1.23985181e4, 6.09600100, 2.02450000e1
2.47970363e4, 1.05310000e1, 4.35260000e1

File: ray_trace_utils/Sopra_Data/NI.txt
wavelength (nm), n, k
1.90746433e2, 1.01312500, 1.42687500
1.92225087e2, 1.01210900, 1.44273500
1.93726846e2, 1.01000000, 1.46000000
1.95252254e2, 1.00726600, 1.47851600
1.96801875e2, 1.00437500, 1.49812500
1.98376290e2, 1.00179700, 1.51867200
1.99976099e2, 1.00000000, 1.54000000
2.01601921e2, 1.00145800, 1.56437500
2.03254396e2, 1.00383300, 1.58825000
2.04934184e2, 1.00679200, 1.61050000
2.06641969e2, 1.01000000, 1.63000000
2.08378456e2, 1.01312500, 1.64562500
2.10144375e2, 1.02000000, 1.67000000
2.11940481e2, 1.02937500, 1.69937500
2.13767554e2, 1.04000000, 1.73000000
2.15626402e2, 1.04937500, 1.75562500
2.17517862e2, 1.06000000, 1.78000000
2.19442799e2, 1.07437500, 1.80500000
2.21402109e2, 1.09000000, 1.83000000
2.23396723e2, 1.10437500, 1.85437500
2.25427602e2, 1.12000000, 1.88000000
2.27495745e2, 1.13875000, 1.91000000
2.29602188e2, 1.16000000, 1.94000000
2.31748002e2, 1.18375000, 1.96562500
2.33934304e2, 1.21000000, 1.99000000
2.36162250e2, 1.23937500, 2.01625000
2.38433041e2, 1.27000000, 2.04000000
2.40747925e2, 1.29937500, 2.05625000
2.43108199e2, 1.33000000, 2.07000000
2.45515210e2, 1.36437500, 2.08625000
2.47970363e2, 1.40000000, 2.10000000
2.50475114e2, 1.43562500, 2.10687500
2.53030982e2, 1.47000000, 2.11000000
2.55639549e2, 1.50062500, 2.11125000
2.58302461e2, 1.53000000, 2.11000000
2.61021434e2, 1.56125000, 2.10562500
2.63798258e2, 1.59000000, 2.10000000
2.66634798e2, 1.61125000, 2.09562500
2.69533003e2, 1.63000000, 2.09000000
2.72494904e2, 1.65000000, 2.08000000
2.75522625e2, 1.67000000, 2.07000000
2.78618385e2, 1.69125000, 2.06562500
2.81784503e2, 1.71000000, 2.06000000
2.85023405e2, 1.72187500, 2.04562500
2.88337631e2, 1.73000000, 2.03000000
2.91729838e2, 1.73625000, 2.01875000
2.95202813e2, 1.74000000, 2.01000000
2.98759473e2, 1.74125000, 2.00500000
3.02402881e2, 1.74000000, 2.00000000
3.06136250e2, 1.73562500, 1.98937500
3.09962953e2, 1.73000000, 1.98000000
3.13886535e2, 1.72625000, 1.97812500
3.17910721e2, 1.72000000, 1.98000000
3.22039432e2, 1.70625000, 1.98312500
3.26276793e2, 1.69000000, 1.99000000
3.30627150e2, 1.67437500, 2.00250000
3.35095085e2, 1.66000000, 2.02000000
3.39685428e2, 1.64875000, 2.04437500
3.44403281e2, 1.64000000, 2.07000000
3.49254032e2, 1.63437500, 2.08937500
3.54243375e2, 1.63000000, 2.11000000
3.59377337e2, 1.62500000, 2.13875000
3.64662298e2, 1.62000000, 2.17000000
3.70105019e2, 1.61437500, 2.19937500
3.75712671e2, 1.61000000, 2.23000000
3.81492866e2, 1.60937500, 2.26500000
3.87453692e2, 1.61000000, 2.30000000
3.93603750e2, 1.61000000, 2.32937500
3.99952198e2, 1.61000000, 2.36000000
4.06508791e2, 1.60937500, 2.39875000
4.13283938e2, 1.61000000, 2.44000000
4.20288750e2, 1.61437500, 2.47937500
4.27535108e2, 1.62000000, 2.52000000
4.35035724e2, 1.62500000, 2.56375000
4.42804219e2, 1.63000000, 2.61000000
4.50855205e2, 1.63500000, 2.65937500
4.59204375e2, 1.64000000, 2.71000000
4.67868609e2, 1.64437500, 2.75875000
4.76866082e2, 1.65000000, 2.81000000
4.86216397e2, 1.65812500, 2.86812500
4.95940725e2, 1.67000000, 2.93000000
5.06061964e2, 1.68875000, 2.99437500
5.16604922e2, 1.71000000, 3.06000000
5.27596516e2, 1.72937500, 3.12437500
5.39066006e2, 1.75000000, 3.19000000
5.51045250e2, 1.77437500, 3.25875000
5.63569006e2, 1.80000000, 3.33000000
5.76675262e2, 1.82375000, 3.40312500
5.90405625e2, 1.85000000, 3.48000000
6.04805762e2, 1.88187500, 3.56375000
6.19925906e2, 1.92000000, 3.65000000
6.35821443e2, 1.96687500, 3.73375000
6.52553586e2, 2.02000000, 3.82000000
6.70190169e2, 2.07750000, 3.91500000
6.88806563e2, 2.14000000, 4.01000000
7.08486750e2, 2.20812500, 4.09875000
7.29324596e2, 2.28000000, 4.18000000
7.51425341e2, 2.35750000, 4.24562500
7.74907383e2, 2.43000000, 4.31000000
7.99904395e2, 2.48187500, 4.38812500
8.26567875e2, 2.53000000, 4.47000000
8.55070216e2, 2.59062500, 4.54625000
8.85608438e2, 2.65000000, 4.63000000
9.18408750e2, 2.69562500, 4.73437500
9.53732164e2, 2.74000000, 4.85000000
9.91881450e2, 2.79312500, 4.97125000
1.03320984e3, 2.85000000, 5.10000000
1.07813201e3, 2.91125000, 5.23312500
1.12713801e3, 2.97000000, 5.38000000
1.18081125e3, 3.02125000, 5.54687500
1.23985181e3, 3.06000000, 5.74000000
1.30510717e3, 3.11000000, 5.98000000
1.37761313e3, 3.18000000, 6.23000000
1.45864919e3, 3.27000000, 6.51000000
1.54981477e3, 3.38000000, 6.82000000
1.65313575e3, 3.49000000, 7.13000000
1.77121688e3, 3.59000000, 7.48000000
1.90746433e3, 3.69000000, 7.92000000
2.06641969e3, 3.84000000, 8.35000000
2.25427602e3, 3.90000000, 8.92000000
2.47970363e3, 4.03000000, 9.64000000

File: ray_trace_utils/Sopra_Data/NI2SI.txt
wavelength (nm), n, k
2.13767554e2, 1.47000000, 1.31800000
2.17517862e2, 1.48900000, 1.32000000
2.21402109e2, 1.51200000, 1.31500000
2.25427602e2, 1.53200000, 1.33000000
2.29602188e2, 1.55000000, 1.33600000
2.33934304e2, 1.56700000, 1.34500000
2.38433041e2, 1.58700000, 1.35300000
2.43108199e2, 1.60600000, 1.36300000
2.47970363e2, 1.62700000, 1.37200000
2.53030982e2, 1.65100000, 1.37900000
2.58302461e2, 1.67300000, 1.38400000
2.63798258e2, 1.69500000, 1.38400000
2.69533003e2, 1.71100000, 1.38600000
2.75522625e2, 1.72800000, 1.38800000
2.81784503e2, 1.74300000, 1.38900000
2.88337631e2, 1.75700000, 1.38800000
2.95202813e2, 1.76500000, 1.38700000
3.02402881e2, 1.77100000, 1.38600000
3.09962953e2, 1.77000000, 1.38800000
3.17910721e2, 1.76700000, 1.39500000
3.26276793e2, 1.76000000, 1.40700000
3.35095085e2, 1.75100000, 1.42300000
3.44403281e2, 1.73300000, 1.44700000
3.54243375e2, 1.73600000, 1.49400000
3.64662298e2, 1.73900000, 1.52500000
3.75712671e2, 1.73900000, 1.56200000
3.87453692e2, 1.74200000, 1.60500000
3.99952198e2, 1.74900000, 1.65200000
4.13283938e2, 1.75800000, 1.69900000
4.27535108e2, 1.76400000, 1.75100000
4.42804219e2, 1.77200000, 1.81100000
4.59204375e2, 1.78400000, 1.88200000
4.76866082e2, 1.80300000, 1.96500000
4.95940725e2, 1.85100000, 2.04500000
5.16604922e2, 1.88900000, 2.11500000
5.39066006e2, 1.93100000, 2.19500000
5.63569006e2, 1.97900000, 2.27400000
5.90405625e2, 2.02700000, 2.36000000
6.19925906e2, 2.07500000, 2.45200000
6.52553586e2, 2.12900000, 2.56400000
6.88806563e2, 2.20900000, 2.69600000
7.29324596e2, 2.31300000, 2.82000000
7.74907383e2, 2.43000000, 2.94900000
8.26567875e2, 2.57000000, 3.07500000
8.85608438e2, 2.72800000, 3.20800000
9.53732164e2, 2.92300000, 3.29800000
1.03320984e3, 3.08100000, 3.37600000
1.12713801e3, 3.22200000, 3.47600000
1.23985181e3, 3.37200000, 3.62600000
1.37761313e3, 3.61300000, 3.81500000
1.54981477e3, 3.75700000, 3.87200000
1.77121688e3, 4.09400000, 3.89900000
2.06641969e3, 3.78300000, 4.25900000
2.47970363e3, 3.78400000, 5.09700000
3.09962953e3, 4.10700000, 6.28900000
4.13283938e3, 4.74900000, 7.97000000
6.19925906e3, 5.65000000, 1.11420000e1
1.23985181e4, 7.85300000, 1.75540000e1

File: ray_trace_utils/Sopra_Data/NI3SI.txt
wavelength (nm), n, k
2.13767554e2, 1.77300000, 9.82000000e-1
2.17517862e2, 1.77600000, 9.95000000e-1
2.21402109e2, 1.78200000, 1.01100000
2.25427602e2, 1.78800000, 1.02400000
2.29602188e2, 1.79200000, 1.03700000
2.33934304e2, 1.79700000, 1.05200000
2.38433041e2, 1.80400000, 1.06500000
2.43108199e2, 1.80900000, 1.07800000
2.47970363e2, 1.81500000, 1.09300000
2.53030982e2, 1.82300000, 1.10400000
2.58302461e2, 1.82700000, 1.11300000
2.63798258e2, 1.82700000, 1.12200000
2.69533003e2, 1.82200000, 1.13500000
2.75522625e2, 1.81700000, 1.15300000
2.81784503e2, 1.81500000, 1.17600000
2.88337631e2, 1.81700000, 1.19900000
2.95202813e2, 1.82100000, 1.22100000
3.02402881e2, 1.82500000, 1.23700000
3.09962953e2, 1.82300000, 1.25400000
3.17910721e2, 1.81800000, 1.27100000
3.26276793e2, 1.80600000, 1.29100000
3.35095085e2, 1.79000000, 1.31700000
3.44403281e2, 1.76900000, 1.35200000
3.54243375e2, 1.75600000, 1.39900000
3.64662298e2, 1.74400000, 1.46000000
3.75712671e2, 1.73200000, 1.49700000
3.87453692e2, 1.72200000, 1.55500000
3.99952198e2, 1.71400000, 1.61800000
4.13283938e2, 1.70900000, 1.68400000
4.27535108e2, 1.70200000, 1.75500000
4.42804219e2, 1.69600000, 1.83100000
4.59204375e2, 1.68900000, 1.91600000
4.76866082e2, 1.67700000, 2.01600000
4.95940725e2, 1.68000000, 2.12600000
5.16604922e2, 1.67800000, 2.24700000
5.39066006e2, 1.68100000, 2.39000000
5.63569006e2, 1.69900000, 2.55300000
5.90405625e2, 1.73600000, 2.73400000
6.19925906e2, 1.79300000, 2.92900000
6.52553586e2, 1.87100000, 3.13900000
6.88806563e2, 1.97900000, 3.36700000
7.29324596e2, 2.12300000, 3.60500000
7.74907383e2, 2.29800000, 3.84900000
8.26567875e2, 2.52700000, 4.08800000
8.85608438e2, 2.74600000, 4.33700000
9.53732164e2, 3.07200000, 4.61100000
1.03320984e3, 3.35200000, 4.89100000
1.12713801e3, 3.83700000, 5.22100000
1.23985181e3, 4.69900000, 5.47100000
1.37761313e3, 5.38200000, 5.31800000
1.54981477e3, 5.89600000, 5.15300000
1.77121688e3, 6.47900000, 5.12100000
2.06641969e3, 7.09600000, 4.78300000
2.47970363e3, 7.64100000, 4.11500000
3.09962953e3, 6.78800000, 3.79000000
4.13283938e3, 6.98000000, 5.61200000
6.19925906e3, 7.92200000, 6.35600000
1.23985181e4, 7.59900000, 1.06400000e1

File: ray_trace_utils/Sopra_Data/OS.txt
wavelength (nm), n, k
1.90746433e2, 1.03125000, 2.27125000
1.92225087e2, 1.04484400, 2.30093800
1.93726846e2, 1.06000000, 2.33000000
1.95252254e2, 1.07640600, 2.35843800
1.96801875e2, 1.09375000, 2.38625000
1.98376290e2, 1.11171900, 2.41343700
1.99976099e2, 1.13000000, 2.44000000
2.01601921e2, 1.14562500, 2.46291700
2.03254396e2, 1.16200000, 2.48641700
2.04934184e2, 1.17987500, 2.51170800
2.06641969e2, 1.20000000, 2.54000000
2.08378456e2, 1.22312500, 2.57250000
2.10144375e2, 1.24000000, 2.60000000
2.11940481e2, 1.25437500, 2.62500000
2.13767554e2, 1.27000000, 2.65000000
2.15626402e2, 1.29437500, 2.67937500
2.17517862e2, 1.32000000, 2.71000000
2.19442799e2, 1.34000000, 2.74000000
2.21402109e2, 1.36000000, 2.77000000
2.23396723e2, 1.38437500, 2.80062500
2.25427602e2, 1.41000000, 2.83000000
2.27495745e2, 1.43437500, 2.85500000
2.29602188e2, 1.46000000, 2.88000000
2.31748002e2, 1.48937500, 2.90937500
2.33934304e2, 1.52000000, 2.94000000
2.36162250e2, 1.54937500, 2.96937500
2.38433041e2, 1.58000000, 3.00000000
2.40747925e2, 1.61312500, 3.03562500
2.43108199e2, 1.65000000, 3.07000000
2.45515210e2, 1.69437500, 3.09750000
2.47970363e2, 1.74000000, 3.12000000
2.50475114e2, 1.78187500, 3.13562500
2.53030982e2, 1.82000000, 3.15000000
2.55639549e2, 1.85125000, 3.16875000
2.58302461e2, 1.88000000, 3.19000000
2.61021434e2, 1.90937500, 3.21312500
2.63798258e2, 1.94000000, 3.24000000
2.66634798e2, 1.97250000, 3.27375000
2.69533003e2, 2.01000000, 3.31000000
2.72494904e2, 2.05625000, 3.34562500
2.75522625e2, 2.11000000, 3.38000000
2.78618385e2, 2.17187500, 3.41250000
2.81784503e2, 2.24000000, 3.44000000
2.85023405e2, 2.31437500, 3.46062500
2.88337631e2, 2.39000000, 3.47000000
2.91729838e2, 2.46250000, 3.45937500
2.95202813e2, 2.53000000, 3.44000000
2.98759473e2, 2.58937500, 3.42187500
3.02402881e2, 2.64000000, 3.40000000
3.06136250e2, 2.68062500, 3.36937500
3.09962953e2, 2.71000000, 3.34000000
3.13886535e2, 2.72437500, 3.32062500
3.17910721e2, 2.73000000, 3.31000000
3.22039432e2, 2.73125000, 3.31000000
3.26276793e2, 2.73000000, 3.32000000
3.30627150e2, 2.72875000, 3.34062500
3.35095085e2, 2.73000000, 3.37000000
3.39685428e2, 2.73750000, 3.40437500
3.44403281e2, 2.75000000, 3.45000000
3.49254032e2, 2.76250000, 3.51250000
3.54243375e2, 2.79000000, 3.59000000
3.59377337e2, 2.84875000, 3.69312500
3.64662298e2, 2.93000000, 3.79000000
3.70105019e2, 3.04000000, 3.84250000
3.75712671e2, 3.15000000, 3.88000000
3.81492866e2, 3.22000000, 3.91000000
3.87453692e2, 3.29000000, 3.96000000
3.93603750e2, 3.37500000, 4.07812500
3.99952198e2, 3.51000000, 4.21000000
4.06508791e2, 3.75625000, 4.33437500
4.13283938e2, 4.05000000, 4.40000000
4.20288750e2, 4.35875000, 4.32687500
4.27535108e2, 4.65000000, 4.18000000
4.35035724e2, 4.87187600, 3.99124900
4.42804219e2, 5.05000000, 3.78000000
4.50855205e2, 5.19625000, 3.59000000
4.59204375e2, 5.30000000, 3.38000000
4.67868609e2, 5.35062500, 3.10250100
4.76866082e2, 5.36000000, 2.82000000
4.86216397e2, 5.33500100, 2.58812500
4.95940725e2, 5.28000000, 2.38000000
5.06061964e2, 5.20125000, 2.18312500
5.16604922e2, 5.10000000, 2.01000000
5.27596516e2, 4.97499900, 1.87062500
5.39066006e2, 4.84000000, 1.76000000
5.51045250e2, 4.71375000, 1.67937500
5.63569006e2, 4.58000000, 1.62000000
5.76675262e2, 4.42125000, 1.56750000
5.90405625e2, 4.26000000, 1.54000000
6.04805762e2, 4.11000000, 1.55500000
6.19925906e2, 3.98000000, 1.60000000
6.35821443e2, 3.88000000, 1.67000000
6.52553586e2, 3.81000000, 1.75000000
6.70190169e2, 3.79000000, 1.81000000
6.88806563e2, 3.78000000, 1.83000000
7.08486750e2, 3.76000000, 1.80000000
7.29324596e2, 3.70000000, 1.75000000
7.51425341e2, 3.57000000, 1.66000000
7.74907383e2, 3.36000000, 1.62000000
7.99904395e2, 3.09666600, 1.66833300
8.26567875e2, 2.84000000, 1.80000000
8.55070216e2, 2.65000000, 2.01000000
8.85608438e2, 2.49000000, 2.23000000
9.18408750e2, 2.35000000, 2.48000000
9.53732164e2, 2.25000000, 2.77000000
9.91881450e2, 2.19000000, 3.04000000
1.03320984e3, 2.16000000, 3.35000000
1.07813201e3, 2.17000000, 3.59000000
1.12713801e3, 2.15000000, 3.84000000
1.18081125e3, 2.12000000, 4.11000000
1.23985181e3, 2.09000000, 4.41000000
1.30510717e3, 2.05000000, 4.74000000
1.37761313e3, 2.03000000, 5.10000000
1.45864919e3, 2.01000000, 5.51000000
1.54981477e3, 2.00000000, 5.95000000
1.65313575e3, 2.00000000, 6.46000000
1.77121688e3, 2.02000000, 7.04000000
1.90746433e3, 2.11000000, 7.68000000
2.06641969e3, 2.21000000, 8.37000000
2.25427602e3, 2.33000000, 9.12000000
2.47970363e3, 2.41000000, 9.97000000
