Repository: casselineau/Tracer

Filename    Symbol               Range (nm)     Description
--------    ------              ------------    -----------
7059        7059                250      900    Glass 7059
AG          Ag                  187     2066    Silver
AGAINP0     (Al0Ga1)0.5In0.5P   225     1000    Aluminum Gallium Indium Phosphide (0% Al)
AGAINP1     (Al.1Ga.9)0.5In0.5P 225     1000    Aluminum Gallium Indium Phosphide (10% Al)
AGAINP3     (Al.3Ga.7)0.5In0.5P 225     1000    Aluminum Gallium Indium Phosphide (30% Al)
AGAINP6     (Al.6Ga.4)0.5In0.5P 225     1000    Aluminum Gallium Indium Phosphide (60% Al)
AGAINP7     (Al.7Ga.3)0.5In0.5P 225     1000    Aluminum Gallium Indium Phosphide (70% Al)

File: ray_trace_utils/Sopra_Data/RESIGE1.txt
wavelength (nm), n, k
2.06641969e2, 1.02300000, 2.77400000
2.08378456e2, 1.06250000, 2.80225000
2.10144375e2, 1.10800000, 2.83100000
2.11940481e2, 1.15750000, 2.85600000
2.13767554e2, 1.20900000, 2.87300000
2.15626402e2, 1.26268800, 2.87337500
2.17517862e2, 1.31000000, 2.86600000
2.19442799e2, 1.34006200, 2.85581200
2.21402109e2, 1.36000000, 2.84600000
2.23396723e2, 1.37293700, 2.84200000
2.25427602e2, 1.38000000, 2.84200000
2.27495745e2, 1.38350000, 2.84506200
2.29602188e2, 1.38300000, 2.85400000
2.31748002e2, 1.37762500, 2.87150000
2.33934304e2, 1.37100000, 2.89700000
2.36162250e2, 1.36637500, 2.93143800
2.38433041e2, 1.36400000, 2.97300000
2.40747925e2, 1.36506200, 3.02000000
2.43108199e2, 1.37000000, 3.07300000
2.45515210e2, 1.37981200, 3.13218700
2.47970363e2, 1.39400000, 3.19700000
2.50475114e2, 1.41206300, 3.26681300
2.53030982e2, 1.43500000, 3.34200000
2.55639549e2, 1.46356300, 3.42206300
2.58302461e2, 1.49800000, 3.50900000
2.61021434e2, 1.53756300, 3.60375000
2.63798258e2, 1.58600000, 3.70900000
2.66634798e2, 1.64393700, 3.82593700
2.69533003e2, 1.72000000, 3.96000000
2.72494904e2, 1.80968700, 4.12093700
2.75522625e2, 1.95300000, 4.29700000
2.78618385e2, 2.19768900, 4.51418800
2.81784503e2, 2.51600000, 4.66900000
2.85023405e2, 2.93675200, 4.64237500
2.88337631e2, 3.33800000, 4.50700000
2.91729838e2, 3.58512500, 4.27256300
2.95202813e2, 3.74500000, 4.00900000
2.98759473e2, 3.83018700, 3.79775100
3.02402881e2, 3.86900000, 3.61400000
3.06136250e2, 3.89381200, 3.46275100
3.09962953e2, 3.90500000, 3.33600000
3.13886535e2, 3.91375000, 3.22856300
3.17910721e2, 3.92000000, 3.13700000
3.22039432e2, 3.92756200, 3.05675000
3.26276793e2, 3.93600000, 2.98600000
3.30627150e2, 3.94631200, 2.92156200
3.35095085e2, 3.95800000, 2.86300000
3.39685428e2, 3.97068700, 2.80906200
3.44403281e2, 3.98500000, 2.75900000
3.49254032e2, 4.00106200, 2.71200000
3.54243375e2, 4.02000000, 2.66700000
3.59377337e2, 4.04356300, 2.62412500
3.64662298e2, 4.07000000, 2.57900000
3.70105019e2, 4.10031200, 2.52656200
3.75712671e2, 4.12800000, 2.46900000
3.81492866e2, 4.14712500, 2.40543700
3.87453692e2, 4.15700000, 2.34000000
3.93603750e2, 4.15450000, 2.27381300
3.99952198e2, 4.14100000, 2.21500000
4.06508791e2, 4.11331200, 2.17250000
4.13283938e2, 4.08200000, 2.14500000
4.20288750e2, 4.05593800, 2.13556300
4.27535108e2, 4.03700000, 2.14000000
4.35035724e2, 4.03025000, 2.15650000
4.42804219e2, 4.03500000, 2.18100000
4.50855205e2, 4.05225000, 2.20875000
4.59204375e2, 4.08200000, 2.24000000
4.67868609e2, 4.12393700, 2.27350000
4.76866082e2, 4.18000000, 2.30900000
4.86216397e2, 4.24925000, 2.34637500
4.95940725e2, 4.34000000, 2.38400000
5.06061964e2, 4.45675000, 2.43275000
5.16604922e2, 4.61000000, 2.45500000
5.27596516e2, 4.83906300, 2.40775000
5.39066006e2, 5.06200000, 2.31800000
5.51045250e2, 5.17168700, 2.20087500
5.63569006e2, 5.28300000, 2.04900000
5.76675262e2, 5.53931200, 1.86850000
5.90405625e2, 5.74800000, 1.63400000
6.04805762e2, 5.71543700, 1.27600000
6.19925906e2, 5.58800000, 9.33000000e-1
6.35821443e2, 5.44518800, 7.50313000e-1
6.52553586e2, 5.29400000, 6.38000000e-1
6.70190169e2, 5.17275000, 5.56750000e-1
6.88806563e2, 5.06700000, 5.00000000e-1
7.08486750e2, 4.97618700, 4.45375000e-1
7.29324596e2, 4.89700000, 4.01000000e-1
7.51425341e2, 4.82625000, 3.69750000e-1
7.74907383e2, 4.76300000, 3.45000000e-1
7.99904395e2, 4.70543700, 3.24750000e-1
8.26567875e2, 4.65300000, 2.98000000e-1
8.55070216e2, 4.60368700, 2.42500000e-1
8.85608438e2, 4.56000000, 1.90000000e-1
9.18408750e2, 4.52637500, 1.74500000e-1
9.53732164e2, 4.49500000, 1.67000000e-1
9.91881450e2, 4.45562500, 1.44813000e-1
1.03320984e3, 4.42000000, 1.23000000e-1
1.07813201e3, 4.40156300, 1.11631000e-1
1.12713801e3, 4.38500000, 1.03000000e-1
1.18081125e3, 4.35531200, 9.11000000e-2
1.23985181e3, 4.32500000, 8.09000000e-2
1.30510717e3, 4.30187500, 8.06210000e-2
1.37761313e3, 4.28500000, 7.45000000e-2
1.45864919e3, 4.28343700, 4.00220000e-2
1.54981477e3, 4.27500000, 5.67000000e-3
1.65313575e3, 4.23162500, 1.30900000e-3
1.77121688e3, 4.18000000, 2.80000000e-4
1.90746433e3, 4.13312500, 3.14700000e-3
2.06641969e3, 4.10400000, 0.00000000
2.25427602e3, 4.08600000, 0.00000000
2.47970363e3, 4.07400000, 0.00000000

File: ray_trace_utils/Sopra_Data/RESIGE22.txt
wavelength (nm), n, k
2.21402109e2, 1.28222700, 3.06498100
2.25427602e2, 1.35308600, 3.11140500
2.29602188e2, 1.43180900, 3.12891000
2.33934304e2, 1.47171100, 3.14260000
2.38433041e2, 1.47795600, 3.18345000
2.43108199e2, 1.45290400, 3.27275600
2.47970363e2, 1.49477800, 3.39180800
2.53030982e2, 1.53312600, 3.54830600
2.58302461e2, 1.59688400, 3.74166300
2.63798258e2, 1.69965100, 3.97728700
2.69533003e2, 1.87286500, 4.26352200
2.75522625e2, 2.17609400, 4.59079400
2.81784503e2, 2.68216300, 4.89530400
2.88337631e2, 3.47541700, 4.96774900
2.95202813e2, 4.12731100, 4.51383400
3.02402881e2, 4.35822700, 4.02916100
3.09962953e2, 4.44187000, 3.69326500
3.17910721e2, 4.49522500, 3.46367500
3.26276793e2, 4.55702300, 3.29491400
3.35095085e2, 4.63578400, 3.16235600
3.44403281e2, 4.72692500, 3.06330200
3.54243375e2, 4.85566900, 2.99958700
3.64662298e2, 5.08741400, 2.94648700
3.75712671e2, 5.45658000, 2.81678300
3.87453692e2, 5.88842700, 2.41320800
3.99952198e2, 6.11144900, 1.73199500
4.13283938e2, 5.92505400, 1.05653100
4.27535108e2, 5.57138900, 6.56030300e-1
4.42804219e2, 5.26380300, 4.44545500e-1
4.59204375e2, 5.01540900, 3.23004500e-1
4.76866082e2, 4.81676300, 2.26293000e-1
4.95940725e2, 4.65088700, 1.44058500e-1
5.16604922e2, 4.51086000, 8.86748700e-2
5.39066006e2, 4.38979000, 1.59460900e-2
5.63569006e2, 4.28605100, 1.51654800e-2
5.90405625e2, 4.19168300, 1.43140600e-2
6.19925906e2, 4.11098300, 1.33788000e-2
6.52553586e2, 4.03982100, 1.23767900e-2
6.88806563e2, 3.97745300, 1.13137700e-2
7.29324596e2, 3.92047600, 1.14782000e-2

File: ray_trace_utils/Sopra_Data/RESIGE39.txt
wavelength (nm), n, k
2.21402109e2, 1.27928800, 2.99776200
2.25427602e2, 1.34364200, 3.01419500
2.29602188e2, 1.39248900, 3.01977300
2.33934304e2, 1.40993900, 3.04268400
2.38433041e2, 1.41434800, 3.09683400
2.43108199e2, 1.41843900, 3.18307600
2.47970363e2, 1.44017200, 3.30516200
2.53030982e2, 1.48283900, 3.44946500
2.58302461e2, 1.54853400, 3.62601100
2.63798258e2, 1.64694400, 3.83437400
2.69533003e2, 1.80393000, 4.08829600
2.75522625e2, 2.06286500, 4.38467900
2.81784503e2, 2.50814400, 4.67875900
2.88337631e2, 3.22550300, 4.75119700
2.95202813e2, 3.81180200, 4.37719500
3.02402881e2, 4.05652200, 3.95289400
3.09962953e2, 4.15539100, 3.64105400
3.17910721e2, 4.21368200, 3.41981200
3.26276793e2, 4.27081700, 3.25113500
3.35095085e2, 4.33155700, 3.12127900
3.44403281e2, 4.39865200, 3.01797000
3.54243375e2, 4.48607200, 2.94021100
3.64662298e2, 4.61888200, 2.87299000
3.75712671e2, 4.79244600, 2.77624400
3.87453692e2, 4.97666700, 2.64333500
3.99952198e2, 5.18593700, 2.50677900
4.13283938e2, 5.50018800, 2.29174000
4.27535108e2, 5.79311300, 1.80559200
4.42804219e2, 5.76481000, 1.17176500
4.59204375e2, 5.48493400, 7.31093600e-1
4.76866082e2, 5.20367700, 4.88116400e-1
4.95940725e2, 5.00131300, 3.50907800e-1
5.16604922e2, 4.77592900, 2.43931600e-1
5.39066006e2, 4.61607900, 1.67891400e-1
5.63569006e2, 4.48290600, 8.03050500e-2
5.90405625e2, 4.36817500, 3.09053500e-2
6.19925906e2, 4.26616900, 1.40641400e-2
6.52553586e2, 4.17853700, 1.31625000e-2
6.88806563e2, 4.10489700, 1.33986300e-2
7.29324596e2, 4.03734500, 1.23843800e-2

File: ray_trace_utils/Sopra_Data/RESIGE51.txt
wavelength (nm), n, k
2.21402109e2, 1.32440600, 2.87298600
2.25427602e2, 1.36757300, 2.88101600
2.29602188e2, 1.38648800, 2.88138000
2.33934304e2, 1.39383800, 2.90564700
2.38433041e2, 1.39631500, 2.96136700
2.43108199e2, 1.40275400, 3.04757600
2.47970363e2, 1.42916900, 3.16267700
2.53030982e2, 1.47012300, 3.29564300
2.58302461e2, 1.53555800, 3.45802500
2.63798258e2, 1.63067000, 3.64267500
2.69533003e2, 1.77110600, 3.86481800
2.75522625e2, 1.99836600, 4.12837300
2.81784503e2, 2.39984400, 4.39195300
2.88337631e2, 3.01982900, 4.44064900
2.95202813e2, 3.53112500, 4.13749200
3.02402881e2, 3.76831200, 3.78684200
3.09962953e2, 3.87283300, 3.51551400
3.17910721e2, 3.94039900, 3.31311700
3.26276793e2, 4.00087700, 3.16180600
3.35095085e2, 4.06015000, 3.04052900
3.44403281e2, 4.12271300, 2.94223700
3.54243375e2, 4.20007800, 2.86542300
3.64662298e2, 4.30686500, 2.79089300
3.75712671e2, 4.43243200, 2.69378100
3.87453692e2, 4.54700900, 2.57202100
3.99952198e2, 4.62833500, 2.46200800
4.13283938e2, 4.74109500, 2.42032700
4.27535108e2, 4.98021400, 2.37540000
4.42804219e2, 5.34199300, 2.16492200
4.59204375e2, 5.63768600, 1.65936900
4.76866082e2, 5.54641900, 1.07366600
4.95940725e2, 5.29178100, 7.16204900e-1
5.16604922e2, 5.05752100, 4.88381600e-1
5.39066006e2, 4.84923500, 3.53664100e-1
5.63569006e2, 4.67004200, 2.81582100e-1
5.90405625e2, 4.52482900, 2.09952700e-1
6.19925906e2, 4.40152800, 1.82891000e-1
6.52553586e2, 4.29856600, 1.66334500e-1
6.88806563e2, 4.21054000, 1.36562000e-1
7.29324596e2, 4.12947300, 1.80410400e-1

File: ray_trace_utils/Sopra_Data/RESIGE64.txt
wavelength (nm), n, k
2.21402109e2, 1.28929800, 2.91243700
2.25427602e2, 1.34087700, 2.90481500
2.29602188e2, 1.36612500, 2.90969000
2.33934304e2, 1.37254100, 2.94344500
2.38433041e2, 1.37106400, 3.00496500
2.43108199e2, 1.37878000, 3.09694000
2.47970363e2, 1.40311200, 3.21072000
2.53030982e2, 1.44668500, 3.34557900
2.58302461e2, 1.51221300, 3.50810300
2.63798258e2, 1.60455100, 3.70197000
2.69533003e2, 1.74379700, 3.92820900
2.75522625e2, 1.97119000, 4.20304500
2.81784503e2, 2.37975200, 4.48366100
2.88337631e2, 3.01713600, 4.53575900
2.95202813e2, 3.53147500, 4.24043800
3.02402881e2, 3.78028800, 3.88594700
3.09962953e2, 3.88716400, 3.60417000
3.17910721e2, 3.95751100, 3.39733700
3.26276793e2, 4.02117500, 3.24034700
3.35095085e2, 4.07744500, 3.10733800
3.44403281e2, 4.14082300, 2.99940300
3.54243375e2, 4.20809700, 2.91343100
3.64662298e2, 4.30191800, 2.82780800
3.75712671e2, 4.41449300, 2.72171700
3.87453692e2, 4.50522500, 2.59365600
3.99952198e2, 4.54968800, 2.47379600
4.13283938e2, 4.59772300, 2.41641400
4.27535108e2, 4.70814800, 2.41177600
4.42804219e2, 4.94464300, 2.38945500
4.59204375e2, 5.29752600, 2.21896000
4.76866082e2, 5.62347800, 1.81204600
4.95940725e2, 5.67301700, 1.20130100
5.16604922e2, 5.44718600, 7.62779200e-1
5.39066006e2, 5.20206400, 5.11335600e-1
5.63569006e2, 4.99692900, 3.73229200e-1
5.90405625e2, 4.82450300, 2.36293700e-1
6.19925906e2, 4.67679000, 1.11187400e-1
6.52553586e2, 4.53480300, 1.20181600e-1
6.88806563e2, 4.42495800, 1.58193600e-2
7.29324596e2, 4.32271100, 7.63409900e-2

File: ray_trace_utils/Sopra_Data/RESIGE75.txt
wavelength (nm), n, k
2.21402109e2, 1.27966300, 2.88747900
2.25427602e2, 1.32937100, 2.87353900
2.29602188e2, 1.33623100, 2.86627100
2.33934304e2, 1.33235000, 2.90088900
2.38433041e2, 1.32636700, 2.96298000
2.43108199e2, 1.33350600, 3.05585300
2.47970363e2, 1.35069500, 3.17244000
2.53030982e2, 1.39511800, 3.31154800
2.58302461e2, 1.45445400, 3.47209400
2.63798258e2, 1.54054200, 3.66104800
2.69533003e2, 1.66878100, 3.88906600
2.75522625e2, 1.88841600, 4.16486600
2.81784503e2, 2.29637500, 4.46355700
2.88337631e2, 2.94664200, 4.51361300
2.95202813e2, 3.45520700, 4.20814100
3.02402881e2, 3.69694700, 3.85453200
3.09962953e2, 3.80398200, 3.57914400
3.17910721e2, 3.86966200, 3.37109500
3.26276793e2, 3.92442400, 3.21575900
3.35095085e2, 3.97560100, 3.08632600
3.44403281e2, 4.02842700, 2.98131300
3.54243375e2, 4.09170600, 2.88999200
3.64662298e2, 4.17633900, 2.80389100
3.75712671e2, 4.26691000, 2.69750300
3.87453692e2, 4.33870300, 2.56989200
3.99952198e2, 4.36392600, 2.44619200
4.13283938e2, 4.36266200, 2.38386600
4.27535108e2, 4.39865900, 2.38709100
4.42804219e2, 4.50486000, 2.41738900
4.59204375e2, 4.71916100, 2.44958800
4.76866082e2, 5.07287400, 2.38622100
4.95940725e2, 5.44778500, 2.10911400
5.16604922e2, 5.72516300, 1.56764100
5.39066006e2, 5.59745400, 9.75443500e-1
5.63569006e2, 5.33155500, 6.36774800e-1
5.90405625e2, 5.10853700, 4.32609200e-1
6.19925906e2, 4.92790100, 2.90184400e-1
6.52553586e2, 4.77635000, 2.31348200e-1
6.88806563e2, 4.64652900, 1.01150800e-1
7.29324596e2, 4.53565400, 1.10237700e-1

File: ray_trace_utils/Sopra_Data/RESIGE91.txt
wavelength (nm), n, k
2.21402109e2, 1.27059800, 2.80970100
2.25427602e2, 1.30028100, 2.78401400
2.29602188e2, 1.29880600, 2.78332500
2.33934304e2, 1.29040700, 2.81694000
2.38433041e2, 1.27595900, 2.88410600
2.43108199e2, 1.27826700, 2.98059800
2.47970363e2, 1.29840600, 3.09610400
2.53030982e2, 1.33472500, 3.23287600
2.58302461e2, 1.38768900, 3.39052800
2.63798258e2, 1.46557000, 3.57881200
2.69533003e2, 1.58366500, 3.80762300
2.75522625e2, 1.78427200, 4.10531700
2.81784503e2, 2.21180200, 4.44207900
2.88337631e2, 2.90328200, 4.45185900
2.95202813e2, 3.37537400, 4.10769400
3.02402881e2, 3.58810200, 3.75825400
3.09962953e2, 3.67929200, 3.49387900
3.17910721e2, 3.73708400, 3.29936300
3.26276793e2, 3.78240300, 3.14747000
3.35095085e2, 3.83067800, 3.02557400
3.44403281e2, 3.88083300, 2.92076500
3.54243375e2, 3.93275300, 2.83135000
3.64662298e2, 4.00414100, 2.74465800
3.75712671e2, 4.07933000, 2.63646200
3.87453692e2, 4.13298500, 2.51029200
3.99952198e2, 4.14400200, 2.38175500
4.13283938e2, 4.10827200, 2.30388800
4.27535108e2, 4.08206700, 2.29418100
4.42804219e2, 4.11362100, 2.33492600
4.59204375e2, 4.19577200, 2.39050200
4.76866082e2, 4.34038500, 2.45945900
4.95940725e2, 4.59378700, 2.52841500
5.16604922e2, 5.01678200, 2.43682100
5.39066006e2, 5.32802200, 2.17435300
5.63569006e2, 5.75471400, 1.71077100
5.90405625e2, 5.64215600, 9.96958900e-1
6.19925906e2, 5.36129900, 6.58422600e-1
6.52553586e2, 5.12468300, 5.12226300e-1
6.88806563e2, 4.95499400, 3.63269400e-1
7.29324596e2, 4.81342600, 2.62806000e-1

File: ray_trace_utils/Sopra_Data/RINGAS0.txt
wavelength (nm), n, k
2.06641969e2, 1.26400000, 2.47200000
2.08378456e2, 1.27282800, 2.52092200
2.10144375e2, 1.28800000, 2.55700000
2.11940481e2, 1.30012500, 2.59100000
2.13767554e2, 1.31100000, 2.62500000
2.15626402e2, 1.31793800, 2.66518800
2.17517862e2, 1.32500000, 2.71000000
2.19442799e2, 1.33575000, 2.76025000
2.21402109e2, 1.34900000, 2.81500000
2.23396723e2, 1.36456200, 2.87312500
2.25427602e2, 1.38300000, 2.93600000
2.27495745e2, 1.40431300, 3.00406300
2.29602188e2, 1.43000000, 3.07900000
2.31748002e2, 1.46118800, 3.16162500
2.33934304e2, 1.49900000, 3.25500000
2.36162250e2, 1.54062500, 3.36106300
2.38433041e2, 1.59900000, 3.48400000
2.40747925e2, 1.67731200, 3.63574900
2.43108199e2, 1.80200000, 3.79500000
2.45515210e2, 2.01162400, 3.96124900
2.47970363e2, 2.27300000, 4.08400000
2.50475114e2, 2.58268900, 4.10087500
2.53030982e2, 2.89000000, 4.04700000
2.55639549e2, 3.13856400, 3.92606200
2.58302461e2, 3.34200000, 3.77000000
2.61021434e2, 3.48756300, 3.61137500
2.63798258e2, 3.59800000, 3.45200000
2.66634798e2, 3.69050000, 3.30625100
2.69533003e2, 3.76900000, 3.16900000
2.72494904e2, 3.84531200, 3.04856300
2.75522625e2, 3.91300000, 2.91900000
2.78618385e2, 3.97775000, 2.74431200
2.81784503e2, 4.01500000, 2.56300000
2.85023405e2, 3.99143700, 2.40118700
2.88337631e2, 3.93900000, 2.26000000
2.91729838e2, 3.87712500, 2.15181300
2.95202813e2, 3.81000000, 2.06900000
2.98759473e2, 3.74862500, 2.01012500
3.02402881e2, 3.69200000, 1.96900000
3.06136250e2, 3.64306300, 1.93925000
3.09962953e2, 3.60100000, 1.92000000
3.13886535e2, 3.56612500, 1.90862500
3.17910721e2, 3.53800000, 1.90400000
3.22039432e2, 3.51656200, 1.90412500
3.26276793e2, 3.50100000, 1.90900000
3.30627150e2, 3.49006200, 1.91818700
3.35095085e2, 3.48500000, 1.93100000
3.39685428e2, 3.48675000, 1.94637500
3.44403281e2, 3.49500000, 1.96500000
3.49254032e2, 3.50956200, 1.98718800
3.54243375e2, 3.53100000, 2.01300000
3.59377337e2, 3.55868800, 2.04212500
3.64662298e2, 3.59600000, 2.07600000
3.70105019e2, 3.64225000, 2.11506200
3.75712671e2, 3.70900000, 2.16200000
3.81492866e2, 3.80337500, 2.23925000
3.87453692e2, 3.93800000, 2.28800000
3.93603750e2, 4.16131200, 2.23725000
3.99952198e2, 4.37300000, 2.14600000
4.06508791e2, 4.43425000, 2.05231300
4.13283938e2, 4.50900000, 1.94800000
4.20288750e2, 4.79481300, 1.86775000
4.27535108e2, 5.05200000, 1.72100000
4.35035724e2, 5.05600000, 1.36024900
4.42804219e2, 4.95900000, 9.91000000e-1
4.50855205e2, 4.83331200, 8.07688000e-1
4.59204375e2, 4.69400000, 6.96000000e-1
4.67868609e2, 4.58637500, 6.05188000e-1
4.76866082e2, 4.49200000, 5.39000000e-1
4.86216397e2, 4.40787600, 4.84563000e-1
4.95940725e2, 4.33300000, 4.41000000e-1
5.06061964e2, 4.26562500, 4.03063000e-1
5.16604922e2, 4.20500000, 3.71000000e-1
5.27596516e2, 4.14993700, 3.43875000e-1
5.39066006e2, 4.10000000, 3.20000000e-1
5.51045250e2, 4.05450000, 2.97063000e-1
5.63569006e2, 4.01300000, 2.76000000e-1
5.76675262e2, 3.97493700, 2.57063000e-1
5.90405625e2, 3.94000000, 2.40000000e-1
6.04805762e2, 3.90768700, 2.25250000e-1
6.19925906e2, 3.87800000, 2.11000000e-1
6.35821443e2, 3.85068800, 1.94938000e-1
6.52553586e2, 3.82600000, 1.79000000e-1
6.70190169e2, 3.80493800, 1.65438000e-1
6.88806563e2, 3.78500000, 1.51000000e-1
7.08486750e2, 3.76356200, 1.31063000e-1
7.29324596e2, 3.74200000, 1.12000000e-1
7.51425341e2, 3.72043800, 9.97500000e-2
7.74907383e2, 3.70000000, 9.10000000e-2
7.99904395e2, 3.68362500, 8.90820000e-2
8.26567875e2, 3.66600000, 8.00000000e-2
8.55070216e2, 3.64257500, 4.02630000e-2
8.85608438e2, 3.61400000, 1.69000000e-3
9.18408750e2, 3.57607500, 4.04900000e-3
9.53732164e2, 3.53880000, 0.00000000
9.91881450e2, 3.51303700, 1.06000000e-4
1.03320984e3, 3.49200000, 0.00000000
1.07813201e3, 3.47233800, 0.00000000
1.12713801e3, 3.45460000, 0.00000000
1.18081125e3, 3.43823100, 0.00000000
1.23985181e3, 3.42320000, 0.00000000
1.30510717e3, 3.40931200, 0.00000000
1.37761313e3, 3.39650000, 0.00000000
1.45864919e3, 3.38464400, 0.00000000
1.54981477e3, 3.37370000, 0.00000000
1.65313575e3, 3.36360600, 0.00000000
1.77121688e3, 3.35430000, 0.00000000
1.90746433e3, 3.34569500, 0.00000000
2.06641969e3, 3.33780000, 0.00000000
2.25427602e3, 3.33060000, 0.00000000
2.47970363e3, 3.32400000, 0.00000000

File: ray_trace_utils/Sopra_Data/RINGAS10.txt
wavelength (nm), n, k
2.40000000e2, 1.78662500, 3.48634100
2.45000000e2, 1.93758500, 3.80998800
2.50000000e2, 2.34336600, 3.99907100
2.55000000e2, 2.87275100, 4.00432800
2.60000000e2, 3.31659800, 3.79354900
2.65000000e2, 3.58436000, 3.51772700
2.70000000e2, 3.76610100, 3.23725100
2.75000000e2, 3.89200100, 3.01314300
2.80000000e2, 3.98181700, 2.73672500
2.85000000e2, 3.96849300, 2.48995100
2.90000000e2, 3.91902800, 2.29406000
2.95000000e2, 3.83817200, 2.15872400
3.00000000e2, 3.75482700, 2.06458300
3.05000000e2, 3.69544000, 2.00942100
3.10000000e2, 3.63401800, 1.96954000
3.15000000e2, 3.58741400, 1.93637600
3.20000000e2, 3.56099300, 1.92279300
3.25000000e2, 3.53562400, 1.91685100
3.30000000e2, 3.51785400, 1.91557600
3.35000000e2, 3.51279700, 1.91729700
3.40000000e2, 3.50411700, 1.93109400
3.45000000e2, 3.50731700, 1.94630700
3.50000000e2, 3.51878700, 1.96186300
3.55000000e2, 3.53380500, 1.97712100
3.60000000e2, 3.55690600, 1.99685800
3.65000000e2, 3.58941700, 2.01922600
3.70000000e2, 3.62127500, 2.04477300
3.75000000e2, 3.66424600, 2.07031400
3.80000000e2, 3.72128900, 2.09503400
3.85000000e2, 3.77984600, 2.12894800
3.90000000e2, 3.86200500, 2.16104600
3.95000000e2, 3.97030400, 2.18705100
4.00000000e2, 4.11171900, 2.18683400
4.05000000e2, 4.24320000, 2.13039500
4.10000000e2, 4.35138800, 2.04090400
4.15000000e2, 4.41442500, 1.95944200
4.20000000e2, 4.47364100, 1.90016000
4.25000000e2, 4.53407000, 1.86114800
4.30000000e2, 4.63885400, 1.82582000
4.35000000e2, 4.78369400, 1.74287500
4.40000000e2, 4.92090000, 1.56538500
4.45000000e2, 4.96372400, 1.35762700
4.50000000e2, 4.94455100, 1.16621500
4.55000000e2, 4.89470100, 1.02190700
4.60000000e2, 4.82496500, 9.07486700e-1
4.65000000e2, 4.76207000, 8.17467100e-1
4.70000000e2, 4.69679000, 7.43547100e-1
4.75000000e2, 4.63921400, 6.90211200e-1
4.80000000e2, 4.57872200, 6.38922200e-1
4.85000000e2, 4.52684300, 5.99075600e-1
4.90000000e2, 4.48094900, 5.62687100e-1
4.95000000e2, 4.43628300, 5.34475300e-1
5.00000000e2, 4.39613800, 5.06872500e-1
5.05000000e2, 4.35946200, 4.85419500e-1
5.10000000e2, 4.32270100, 4.62668600e-1
5.15000000e2, 4.29122100, 4.43331500e-1
5.20000000e2, 4.26170300, 4.26101500e-1
5.25000000e2, 4.23309000, 4.11922000e-1
5.30000000e2, 4.20679100, 3.98196300e-1
5.35000000e2, 4.18433800, 3.85566900e-1
5.40000000e2, 4.15721800, 3.74574800e-1
5.45000000e2, 4.13487000, 3.63870500e-1
5.50000000e2, 4.11418200, 3.54712800e-1
5.55000000e2, 4.09293500, 3.46522300e-1
5.60000000e2, 4.07321700, 3.35627000e-1
5.65000000e2, 4.05854000, 3.28796100e-1
5.70000000e2, 4.03892600, 3.20068500e-1
5.75000000e2, 4.02239600, 3.12818500e-1
5.80000000e2, 4.00727000, 3.05683500e-1
5.85000000e2, 3.99361400, 3.01413600e-1
5.90000000e2, 3.97498300, 2.95447600e-1
5.95000000e2, 3.96254600, 2.89783600e-1
6.00000000e2, 3.94982200, 2.84485900e-1
6.05000000e2, 3.93874900, 2.79343200e-1
6.10000000e2, 3.92460200, 2.74641400e-1
6.15000000e2, 3.91411300, 2.70683900e-1
6.20000000e2, 3.90364100, 2.64836000e-1
6.25000000e2, 3.89340500, 2.60993800e-1
6.30000000e2, 3.88263600, 2.57113400e-1
6.35000000e2, 3.87550900, 2.53168100e-1
6.40000000e2, 3.86623000, 2.50037600e-1
6.45000000e2, 3.85587700, 2.46455700e-1
6.50000000e2, 3.84707100, 2.41621700e-1
6.55000000e2, 3.83968800, 2.39668300e-1
6.60000000e2, 3.83154900, 2.34412400e-1
6.65000000e2, 3.82484900, 2.30060500e-1
6.70000000e2, 3.81718600, 2.29596200e-1
6.75000000e2, 3.81194000, 2.26651800e-1
6.80000000e2, 3.80378800, 2.22054500e-1
6.85000000e2, 3.79837000, 2.18751200e-1
6.90000000e2, 3.79242300, 2.16856100e-1
6.95000000e2, 3.78594400, 2.16300000e-1
7.00000000e2, 3.78014000, 2.10967700e-1
7.05000000e2, 3.77410100, 2.08281200e-1
7.10000000e2, 3.77213100, 2.05223400e-1
7.15000000e2, 3.76275000, 2.05141900e-1
7.20000000e2, 3.76117900, 2.03593000e-1
7.25000000e2, 3.75748800, 2.00420100e-1
7.30000000e2, 3.75636100, 2.01012400e-1
7.35000000e2, 3.75268400, 1.93719900e-1
7.40000000e2, 3.74813700, 1.89133700e-1
7.45000000e2, 3.74731400, 1.84812800e-1
7.50000000e2, 3.73815000, 1.78791300e-1
7.55000000e2, 3.73454000, 1.76732000e-1
7.60000000e2, 3.73200700, 1.72551400e-1
7.65000000e2, 3.72440700, 1.68437600e-1
7.70000000e2, 3.72057400, 1.66770900e-1
7.75000000e2, 3.71876600, 1.64170900e-1
7.80000000e2, 3.71357400, 1.61819500e-1
7.85000000e2, 3.70756800, 1.63938300e-1
7.90000000e2, 3.70544600, 1.57958000e-1
7.95000000e2, 3.70252400, 1.54850500e-1
8.00000000e2, 3.69784600, 1.48105800e-1
8.05000000e2, 3.69373900, 1.45179300e-1
8.10000000e2, 3.69100800, 1.44950100e-1
8.15000000e2, 3.68453800, 1.42310800e-1
8.20000000e2, 3.67591300, 1.36348700e-1
8.25000000e2, 3.66938400, 1.33889800e-1
8.30000000e2, 3.66414000, 1.33556100e-1
8.35000000e2, 3.66083100, 1.34502200e-1
8.40000000e2, 3.66544400, 1.44551300e-1

File: ray_trace_utils/Sopra_Data/RINGAS20.txt
wavelength (nm), n, k
2.43108199e2, 1.84761300, 3.49434300
2.44707595e2, 1.91247000, 3.55380900
2.46328175e2, 1.98897500, 3.64983800
2.47970363e2, 2.08924000, 3.71291500
2.49634593e2, 2.21275600, 3.77815400
2.51321313e2, 2.35105500, 3.82466700
2.53030982e2, 2.54466200, 3.87395000
2.54764071e2, 2.67485700, 3.87319300
2.56521065e2, 2.84421000, 3.87102600
2.58302461e2, 3.01748500, 3.83900500
2.60108772e2, 3.16927100, 3.77342600
2.61940524e2, 3.29369200, 3.68324600
2.63798258e2, 3.41186800, 3.60629700
2.65682531e2, 3.50976000, 3.51787600
2.67593916e2, 3.61675000, 3.40532200
2.69533003e2, 3.67591200, 3.30254300
2.71500397e2, 3.74080800, 3.19103200
2.73496723e2, 3.81045200, 3.09389800
2.75522625e2, 3.84905000, 2.98820400
2.77578764e2, 3.89220200, 2.88263900
2.79665822e2, 3.91488900, 2.78947000
2.81784503e2, 3.95697100, 2.66516700
2.83935530e2, 3.95210400, 2.56003600
2.86119649e2, 3.93470600, 2.45792800
2.88337631e2, 3.92137000, 2.36265800
2.90590269e2, 3.87988500, 2.30045200
2.92878381e2, 3.85638400, 2.21777400
2.95202813e2, 3.82389500, 2.16538600
2.97564435e2, 3.79826500, 2.11944500
2.99964148e2, 3.76418200, 2.06861400
3.02402881e2, 3.72431000, 2.03311500
3.04881593e2, 3.70292500, 1.99746900
3.07401276e2, 3.67793500, 1.96963800
3.09962953e2, 3.65982600, 1.94560200
3.12567684e2, 3.62279600, 1.92052600
3.15216563e2, 3.60521400, 1.90870900
3.17910721e2, 3.58204600, 1.88936300
3.20651331e2, 3.57071100, 1.88431000
3.23439603e2, 3.55117000, 1.87545900
3.26276793e2, 3.53570400, 1.86789400
3.29164198e2, 3.52060300, 1.86661300
3.32103164e2, 3.51789900, 1.86442700
3.35095085e2, 3.50826100, 1.86484100
3.38141404e2, 3.50893500, 1.87264600
3.41243618e2, 3.49398500, 1.87332000
3.44403281e2, 3.49604300, 1.87166500
3.47622004e2, 3.50446200, 1.88001900
3.50901456e2, 3.50303200, 1.88438500
3.54243375e2, 3.51690900, 1.89183300
3.57649561e2, 3.51946600, 1.90259100
3.61121887e2, 3.53098300, 1.91360400
3.64662298e2, 3.54526400, 1.92499600
3.68272816e2, 3.56568900, 1.93960600
3.71955544e2, 3.58641800, 1.95000700
3.75712671e2, 3.60868700, 1.96384200
3.79546473e2, 3.63533600, 1.98262100
3.83459324e2, 3.67050600, 1.99784400
3.87453692e2, 3.70999500, 2.01148700
3.91532151e2, 3.75163500, 2.03640200
3.95697387e2, 3.81296600, 2.04973900
3.99952198e2, 3.88143800, 2.07018700
4.04299504e2, 3.96848100, 2.06752300
4.08742356e2, 4.06642100, 2.06891100
4.13283938e2, 4.16318500, 2.02140500
4.17927577e2, 4.24987800, 1.96597400
4.22676754e2, 4.31451800, 1.90630500
4.27535108e2, 4.37604000, 1.84143900
4.32506446e2, 4.42191600, 1.79560900
4.37594757e2, 4.49800900, 1.75199400
4.42804219e2, 4.58889400, 1.69584500
4.48139209e2, 4.69453500, 1.59248400
4.53604322e2, 4.79139200, 1.44898100
4.59204375e2, 4.82643700, 1.27605200
4.64944430e2, 4.81390900, 1.10666300
4.70829802e2, 4.76223200, 9.64079500e-1
4.76866082e2, 4.69369900, 8.54831500e-1
4.83059148e2, 4.62990600, 7.69599300e-1
4.89415189e2, 4.56658400, 6.94167400e-1
4.95940725e2, 4.49948600, 6.35440500e-1
5.02642627e2, 4.44527100, 5.86035300e-1
5.09528142e2, 4.38786700, 5.45316200e-1
5.16604922e2, 4.33889600, 5.07525900e-1
5.23881048e2, 4.29218300, 4.77370700e-1
5.31365063e2, 4.24758400, 4.47583500e-1
5.39066006e2, 4.20588700, 4.24053300e-1
5.46993447e2, 4.16781100, 4.05440300e-1
5.55157528e2, 4.12890100, 3.85721300e-1
5.63569006e2, 4.09441400, 3.69160800e-1
5.72239298e2, 4.05834000, 3.52715100e-1
5.81180537e2, 4.02926000, 3.39000400e-1
5.90405625e2, 4.00267200, 3.26110100e-1
5.99928297e2, 3.97517800, 3.12960800e-1
6.09763187e2, 3.94930500, 3.01463900e-1
6.19925906e2, 3.92256000, 2.90568100e-1
6.30433125e2, 3.89928200, 2.81519800e-1
6.41302662e2, 3.87816400, 2.75446400e-1
6.52553586e2, 3.85924700, 2.67136100e-1
6.64206328e2, 3.83943500, 2.57000000e-1
6.76282807e2, 3.82154300, 2.46235400e-1
6.88806563e2, 3.80265200, 2.42278800e-1
7.01802913e2, 3.78670500, 2.38552300e-1
7.15299123e2, 3.77023300, 2.32328200e-1
7.29324596e2, 3.76196500, 2.20647600e-1
7.43911088e2, 3.74953800, 2.12281300e-1
7.59092947e2, 3.73132100, 2.07161800e-1
7.74907383e2, 3.72281600, 2.07363500e-1
7.91394774e2, 3.71659500, 2.00295900e-1
8.08599008e2, 3.71222800, 1.86359900e-1
8.26567875e2, 3.70372200, 1.70257400e-1
8.45353509e2, 3.68315100, 1.49160300e-1
8.65012893e2, 3.69326400, 2.04151300e-1
8.85608438e2, 3.64656700, 1.86172500e-1
9.07208644e2, 3.90946400, 2.69811500e-1
9.29888860e2, 3.87717400, 5.06341200e-1
9.53732164e2, 3.83759400, 1.11379200

File: ray_trace_utils/Sopra_Data/RINGAS24.txt
wavelength (nm), n, k
2.47970363e2, 2.07350000, 3.72110000
2.48591842e2, 2.12961800, 3.73693700
2.49216445e2, 2.17300000, 3.76330000
2.49844194e2, 2.21045500, 3.79346200
2.50475114e2, 2.24880000, 3.82070000
2.51109228e2, 2.30062500, 3.83078700
2.51746561e2, 2.35540000, 3.83950000
2.52387137e2, 2.40338200, 3.86323200
2.53030982e2, 2.45480000, 3.88590000
2.53678120e2, 2.52141400, 3.89369400
2.54328577e2, 2.58890000, 3.89620000
2.54982378e2, 2.64294900, 3.89973700
2.55639549e2, 2.69530000, 3.90030000
2.56300116e2, 2.75436100, 3.89495600
2.56964106e2, 2.81580000, 3.88680000
2.57631546e2, 2.87893100, 3.88012500
2.58302461e2, 2.94120000, 3.86840000
2.58976880e2, 2.99864500, 3.84266200
2.59654830e2, 3.05480000, 3.81450000
2.60336339e2, 3.11303900, 3.79605600
2.61021434e2, 3.16990000, 3.77670000
2.61710145e2, 3.22326200, 3.74833200
2.62402500e2, 3.27250000, 3.71550000
2.63098528e2, 3.31377400, 3.67912000
2.63798258e2, 3.35460000, 3.64200000
2.64501720e2, 3.40428100, 3.60893800
2.65208944e2, 3.45360000, 3.57490000
2.65919960e2, 3.49562600, 3.53486800
2.66634798e2, 3.53280000, 3.49360000
2.67353491e2, 3.56471900, 3.45457400
2.68076068e2, 3.59300000, 3.41660000
2.68802561e2, 3.61833100, 3.38087600
2.69533003e2, 3.64310000, 3.34370000
2.70267425e2, 3.67121800, 3.29981400
2.71005861e2, 3.69880000, 3.25510000
2.71748343e2, 3.72324400, 3.21430600
2.72494904e2, 3.74460000, 3.17560000
2.73245579e2, 3.76085000, 3.13916800
2.74000401e2, 3.77560000, 3.10370000
2.74759405e2, 3.79153200, 3.06811800
2.75522625e2, 3.80940000, 3.03190000
2.76290098e2, 3.83205000, 2.99378200
2.77061858e2, 3.85590000, 2.95490000
2.77837941e2, 3.88000000, 2.91607600
2.78618385e2, 3.89930000, 2.87700000
2.79403225e2, 3.90506900, 2.83801300
2.80192500e2, 3.90740000, 2.79800000
2.80986247e2, 3.91499400, 2.75565500
2.81784503e2, 3.92330000, 2.71190000
2.82587308e2, 3.93109400, 2.66626800
2.83394700e2, 3.93710000, 2.62160000
2.84206719e2, 3.93956200, 2.58093200
2.85023405e2, 3.93870000, 2.54320000
2.85844798e2, 3.93307500, 2.50930700
2.86670939e2, 3.92590000, 2.47640000
2.87501870e2, 3.92085600, 2.44107500
2.88337631e2, 3.91510000, 2.40590000
2.89178265e2, 3.90618700, 2.37193100
2.90023816e2, 3.89660000, 2.34030000
2.90874326e2, 3.88884400, 2.31330600
2.91729838e2, 3.88040000, 2.28850000
2.92590398e2, 3.86845600, 2.26407600
2.93456050e2, 3.85640000, 2.24040000
2.94326840e2, 3.84800600, 2.21723200
2.95202813e2, 3.83930000, 2.19460000
2.96084015e2, 3.82648100, 2.17212500
2.96970494e2, 3.81280000, 2.15080000
2.97862297e2, 3.80064300, 2.13195000
2.98759473e2, 3.78880000, 2.11420000
2.99662070e2, 3.77640000, 2.09616200
3.00570136e2, 3.76480000, 2.07920000
3.01483724e2, 3.75606900, 2.06544400
3.02402881e2, 3.74720000, 2.05120000
3.03327661e2, 3.73486300, 2.03097500
3.04258114e2, 3.72210000, 2.01230000
3.05194292e2, 3.71111900, 2.00340600
3.06136250e2, 3.70110000, 1.99670000
3.07084040e2, 3.69243700, 1.98600600
3.08037717e2, 3.68370000, 1.97530000
3.08997337e2, 3.67320600, 1.96738700
3.09962953e2, 3.66210000, 1.95960000
3.10934624e2, 3.65016900, 1.94940600
3.11912406e2, 3.63980000, 1.93920000
3.12896357e2, 3.63525000, 1.93070600
3.13886535e2, 3.63070000, 1.92340000
3.14883000e2, 3.61983100, 1.91753800
3.15885812e2, 3.60840000, 1.91250000
3.16895032e2, 3.60113100, 1.90781200
3.17910721e2, 3.59480000, 1.90330000
3.18932942e2, 3.58748100, 1.89837500
3.19961758e2, 3.58000000, 1.89380000
3.20997233e2, 3.57208800, 1.89063100
3.22039432e2, 3.56510000, 1.88740000
3.23088420e2, 3.56135000, 1.88220000
3.24144265e2, 3.55770000, 1.87740000
3.25207033e2, 3.55068100, 1.87575600
3.26276793e2, 3.54360000, 1.87420000
3.27353614e2, 3.53931300, 1.86915000
3.28437566e2, 3.53570000, 1.86490000
3.29528721e2, 3.53125600, 1.86620600
3.30627150e2, 3.52700000, 1.86810000
3.31732927e2, 3.52355600, 1.86620000
3.32846124e2, 3.52060000, 1.86350000
3.33966818e2, 3.51791300, 1.86145000
3.35095085e2, 3.51580000, 1.86030000
3.36231000e2, 3.51483800, 1.86138100
3.37374643e2, 3.51400000, 1.86290000
3.38526092e2, 3.51227500, 1.86300000
3.39685428e2, 3.51020000, 1.86320000
3.40852732e2, 3.50781900, 1.86492500
3.42028086e2, 3.50560000, 1.86660000
3.43211575e2, 3.50380600, 1.86640600
3.44403281e2, 3.50310000, 1.86650000
3.45603293e2, 3.50494400, 1.86920000
3.46811696e2, 3.50720000, 1.87220000
3.48028579e2, 3.50763800, 1.87338800
3.49254032e2, 3.50800000, 1.87450000
3.50488145e2, 3.50985000, 1.87694400
3.51731011e2, 3.51150000, 1.87960000
3.52982723e2, 3.51070600, 1.88157500
3.54243375e2, 3.51070000, 1.88360000
3.55513065e2, 3.51513100, 1.88595000
3.56791889e2, 3.52050000, 1.88910000
3.58079946e2, 3.52368700, 1.89426900
3.59377337e2, 3.52720000, 1.89950000
3.60684164e2, 3.53347500, 1.90283100
3.62000529e2, 3.53960000, 1.90550000
3.63326539e2, 3.54250600, 1.90770000
3.64662298e2, 3.54510000, 1.91060000
3.66007915e2, 3.54929400, 1.91621900
3.67363500e2, 3.55500000, 1.92220000
3.68729164e2, 3.56365000, 1.92633100
3.70105019e2, 3.57260000, 1.93020000
3.71491180e2, 3.57867500, 1.93498700
3.72887763e2, 3.58490000, 1.93970000
3.74294887e2, 3.59390000, 1.94315000
3.75712671e2, 3.60370000, 1.94710000
3.77141236e2, 3.61285600, 1.95402500
3.78580706e2, 3.62240000, 1.96060000
3.80031207e2, 3.63282500, 1.96287500
3.81492866e2, 3.64430000, 1.96520000
3.82965811e2, 3.65745000, 1.97153100
3.84450175e2, 3.67140000, 1.97910000
3.85946090e2, 3.68530600, 1.98701200
3.87453692e2, 3.69970000, 1.99360000
3.88973118e2, 3.71451900, 1.99522500
3.90504508e2, 3.73070000, 1.99690000
3.92048004e2, 3.74976300, 2.00381900
3.93603750e2, 3.76990000, 2.01180000
3.95171893e2, 3.78908800, 2.01828100
3.96752580e2, 3.80950000, 2.02360000
3.98345964e2, 3.83283700, 2.02636300
3.99952198e2, 3.85850000, 2.02920000
4.01571437e2, 3.88646200, 2.03572500
4.03203842e2, 3.91670000, 2.04160000
4.04849572e2, 3.94948100, 2.04331300
4.06508791e2, 3.98390000, 2.04200000
4.08181667e2, 4.01891300, 2.03740600
4.09868368e2, 4.05520000, 2.03020000
4.11569067e2, 4.09430600, 2.02143100
4.13283938e2, 4.13260000, 2.00970000
4.15013159e2, 4.16542500, 1.99359400
4.16756912e2, 4.19740000, 1.97420000
4.18515380e2, 4.23361900, 1.95163800
4.20288750e2, 4.26800000, 1.92740000
4.22077213e2, 4.29468200, 1.90291900
4.23880962e2, 4.31810000, 1.87850000
4.25700193e2, 4.34139400, 1.85496200
4.27535108e2, 4.36260000, 1.83220000
4.29385909e2, 4.37890000, 1.81020600
4.31252804e2, 4.39600000, 1.78950000
4.33136005e2, 4.42076900, 1.77132500
4.35035724e2, 4.44690000, 1.75350000
4.36952181e2, 4.46880600, 1.73367500
4.38885597e2, 4.49120000, 1.71360000
4.40836200e2, 4.51688800, 1.69531300
4.42804219e2, 4.54600000, 1.67560000
4.44789888e2, 4.57965000, 1.65225600
4.46793446e2, 4.61770000, 1.62430000
4.48815136e2, 4.66416300, 1.58983100
4.50855205e2, 4.70770000, 1.54940000
4.52913904e2, 4.73476800, 1.50318100
4.54991491e2, 4.75600000, 1.45040000
4.57088226e2, 4.78005600, 1.38816900
4.59204375e2, 4.79930000, 1.32300000
4.61340209e2, 4.80793100, 1.26163700
4.63496005e2, 4.80910000, 1.20050000
4.65672042e2, 4.80426800, 1.13611200
4.67868609e2, 4.79270000, 1.07490000
4.70085995e2, 4.77235600, 1.02395000
4.72324500e2, 4.74860000, 9.77800000e-1
4.74584426e2, 4.72681200, 9.32944000e-1
4.76866082e2, 4.70490000, 8.90600000e-1
4.79169783e2, 4.68325000, 8.50482000e-1
4.81495850e2, 4.65980000, 8.13600000e-1
4.83844610e2, 4.63073100, 7.81506000e-1
4.86216397e2, 4.60170000, 7.52300000e-1
4.88611552e2, 4.57866900, 7.24306000e-1
4.91030421e2, 4.55690000, 6.98400000e-1
4.93473358e2, 4.53281900, 6.75138000e-1
4.95940725e2, 4.50890000, 6.53800000e-1
4.98432890e2, 4.48671900, 6.34256000e-1
5.00950227e2, 4.46540000, 6.15300000e-1
5.03493122e2, 4.44466300, 5.94863000e-1
5.06061964e2, 4.42430000, 5.75400000e-1
5.08657154e2, 4.40387500, 5.59269000e-1
5.11279098e2, 4.38380000, 5.44700000e-1
5.13928213e2, 4.36442500, 5.30587000e-1
5.16604922e2, 4.34550000, 5.17300000e-1
5.19309660e2, 4.32667500, 5.04969000e-1
5.22042869e2, 4.30860000, 4.93200000e-1
5.24805000e2, 4.29233700, 4.81531000e-1
5.27596516e2, 4.27630000, 4.70300000e-1
5.30417888e2, 4.25875600, 4.59763000e-1
5.33269597e2, 4.24120000, 4.49700000e-1
5.36152135e2, 4.22478100, 4.39869000e-1
5.39066006e2, 4.20880000, 4.30600000e-1
5.42011721e2, 4.19272500, 4.22362000e-1
5.44989808e2, 4.17720000, 4.14500000e-1
5.48000801e2, 4.16286800, 4.06244000e-1
5.51045250e2, 4.14920000, 3.98400000e-1
5.54123715e2, 4.13593800, 3.91925000e-1
5.57236770e2, 4.12290000, 3.85600000e-1
5.60385000e2, 4.10966900, 3.78138000e-1
5.63569006e2, 4.09670000, 3.70700000e-1
5.66789400e2, 4.08456300, 3.64269000e-1
5.70046811e2, 4.07250000, 3.58100000e-1
5.73341879e2, 4.05961200, 3.51606000e-1
5.76675262e2, 4.04690000, 3.45300000e-1
5.80047632e2, 4.03520000, 3.39544000e-1
5.83459677e2, 4.02410000, 3.34200000e-1
5.86912101e2, 4.01364400, 3.29350000e-1
5.90405625e2, 4.00330000, 3.24700000e-1
5.93940988e2, 3.99220700, 3.19919000e-1
5.97518946e2, 3.98140000, 3.15200000e-1
6.01140273e2, 3.97200000, 3.10581000e-1
6.04805762e2, 3.96290000, 3.06200000e-1
6.08516227e2, 3.95313700, 3.02313000e-1
6.12272500e2, 3.94340000, 2.98600000e-1
6.16075435e2, 3.93408800, 2.94856000e-1
6.19925906e2, 3.92510000, 2.91000000e-1
6.23824812e2, 3.91650600, 2.86700000e-1
6.27773070e2, 3.90820000, 2.82500000e-1
6.31771624e2, 3.90018100, 2.79081000e-1
6.35821443e2, 3.89220000, 2.75700000e-1
6.39923516e2, 3.88382500, 2.71600000e-1
6.44078864e2, 3.87560000, 2.67500000e-1
6.48288530e2, 3.86800600, 2.63894000e-1
6.52553586e2, 3.86080000, 2.60700000e-1
6.56875133e2, 3.85397500, 2.58106000e-1
6.61254300e2, 3.84730000, 2.55800000e-1
6.65692249e2, 3.84049400, 2.53788000e-1
6.70190169e2, 3.83370000, 2.51300000e-1
6.74749286e2, 3.82696200, 2.46925000e-1
6.79370856e2, 3.82030000, 2.42600000e-1
6.84056173e2, 3.81378100, 2.40338000e-1
6.88806563e2, 3.80730000, 2.38500000e-1
6.93623392e2, 3.80056200, 2.35894000e-1
6.98508064e2, 3.79420000, 2.33200000e-1
7.03462022e2, 3.78907500, 2.30781000e-1
7.08486750e2, 3.78420000, 2.28400000e-1
7.13583777e2, 3.77866900, 2.25894000e-1
7.18754674e2, 3.77310000, 2.23400000e-1
7.24001059e2, 3.76774400, 2.21331000e-1
7.29324596e2, 3.76280000, 2.18700000e-1
7.34727000e2, 3.75903200, 2.13938000e-1
7.40210038e2, 3.75500000, 2.09200000e-1
7.45775527e2, 3.74893700, 2.06625000e-1
7.51425341e2, 3.74260000, 2.04700000e-1
7.57161412e2, 3.73733100, 2.02563000e-1
7.62985731e2, 3.73260000, 2.00400000e-1
7.68900349e2, 3.72823100, 1.97975000e-1
7.74907383e2, 3.72450000, 1.95700000e-1
7.81009016e2, 3.72186900, 1.94244000e-1
7.87207500e2, 3.71960000, 1.92600000e-1
7.93505160e2, 3.71710000, 1.89869000e-1
7.99904395e2, 3.71440000, 1.86400000e-1
8.06407683e2, 3.71138100, 1.82063000e-1
8.13017582e2, 3.70790000, 1.77400000e-1
8.19736736e2, 3.70381900, 1.72788000e-1
8.26567875e2, 3.69900000, 1.68600000e-1
