Repository: casselineau/Tracer

Filename    Symbol               Range (nm)     Description
--------    ------              ------------    -----------
7059        7059                250      900    Glass 7059
AG          Ag                  187     2066    Silver
AGAINP0     (Al0Ga1)0.5In0.5P   225     1000    Aluminum Gallium Indium Phosphide (0% Al)
AGAINP1     (Al.1Ga.9)0.5In0.5P 225     1000    Aluminum Gallium Indium Phosphide (10% Al)
AGAINP3     (Al.3Ga.7)0.5In0.5P 225     1000    Aluminum Gallium Indium Phosphide (30% Al)
AGAINP6     (Al.6Ga.4)0.5In0.5P 225     1000    Aluminum Gallium Indium Phosphide (60% Al)
AGAINP7     (Al.7Ga.3)0.5In0.5P 225     1000    Aluminum Gallium Indium Phosphide (70% Al)

File: ray_trace_utils/Sopra_Data/Rh.txt
wavelength (nm), n, k
2.06641969e2, 7.60000000e-1, 1.93000000
2.08378456e2, 7.71281000e-1, 1.95131700
2.10144375e2, 7.79182000e-1, 1.96808200
2.11940481e2, 7.84741000e-1, 1.98237300
2.13767554e2, 7.88997000e-1, 1.99626500
2.15626402e2, 7.94012000e-1, 2.01388500
2.17517862e2, 7.98648000e-1, 2.03295700
2.19442799e2, 8.00587000e-1, 2.04884400
2.21402109e2, 8.00377000e-1, 2.06264300
2.23396723e2, 8.00000000e-1, 2.07831500
2.25427602e2, 8.00000000e-1, 2.09694900
2.27495745e2, 8.00275000e-1, 2.11834300
2.29602188e2, 8.00630000e-1, 2.14210600
2.31748002e2, 7.99027000e-1, 2.16434600
2.33934304e2, 7.94135000e-1, 2.18249300
2.36162250e2, 7.89846000e-1, 2.20269200
2.38433041e2, 7.89384000e-1, 2.22997000
2.40747925e2, 7.89983000e-1, 2.25936900
2.43108199e2, 7.90000000e-1, 2.28820500
2.45515210e2, 7.90000000e-1, 2.31600800
2.47970363e2, 7.90000000e-1, 2.33951900
2.50475114e2, 7.90000000e-1, 2.36300800
2.53030982e2, 7.90000000e-1, 2.39255900
2.55639549e2, 7.90000000e-1, 2.42609100
2.58302461e2, 7.90430000e-1, 2.45917100
2.61021434e2, 7.90547000e-1, 2.49195100
2.63798258e2, 7.87612000e-1, 2.52708800
2.66634798e2, 7.82362000e-1, 2.56473100
2.69533003e2, 7.80776000e-1, 2.60254000
2.72494904e2, 7.85236000e-1, 2.63976800
2.75522625e2, 7.90670000e-1, 2.67871600
2.78618385e2, 7.94417000e-1, 2.72071400
2.81784503e2, 8.01081000e-1, 2.76352900
2.85023405e2, 8.15316000e-1, 2.80526700
2.88337631e2, 8.29462000e-1, 2.84813300
2.91729838e2, 8.36377000e-1, 2.89495800
2.95202813e2, 8.39701000e-1, 2.94210400
2.98759473e2, 8.39536000e-1, 2.98518900
3.02402881e2, 8.39483000e-1, 3.02725900
3.06136250e2, 8.44879000e-1, 3.07140500
3.09962953e2, 8.54879000e-1, 3.11871800
3.13886535e2, 8.67531000e-1, 3.17126000
3.17910721e2, 8.81796000e-1, 3.22799000
3.22039432e2, 8.95631000e-1, 3.28520100
3.26276793e2, 9.09182000e-1, 3.34160300
3.30627150e2, 9.26959000e-1, 3.39751300
3.35095085e2, 9.50551000e-1, 3.45312500
3.39685428e2, 9.73561000e-1, 3.51207300
3.44403281e2, 9.91709000e-1, 3.57721300
3.49254032e2, 1.01145800, 3.64419800
3.54243375e2, 1.03687500, 3.71000000
3.59377337e2, 1.06781400, 3.77580200
3.64662298e2, 1.10709000, 3.84219600
3.70105019e2, 1.15119700, 3.90766700
3.75712671e2, 1.19628200, 3.97058100
3.81492866e2, 1.24396800, 4.03113600
3.87453692e2, 1.29670000, 4.08996400
3.93603750e2, 1.35363500, 4.14612400
3.99952198e2, 1.41405200, 4.19792600
4.06508791e2, 1.47562300, 4.24497400
4.13283938e2, 1.53328300, 4.28728200
4.20288750e2, 1.58529400, 4.32519500
4.27535108e2, 1.63482700, 4.36017100
4.35035724e2, 1.68282600, 4.39325000
4.42804219e2, 1.72726800, 4.42573200
4.50855205e2, 1.76711500, 4.45914000
4.59204375e2, 1.80126200, 4.49109900
4.67868609e2, 1.82763000, 4.51692900
4.76866082e2, 1.84845300, 4.54704300
4.86216397e2, 1.86418400, 4.59175800
4.95940725e2, 1.87733000, 4.64703400
5.06061964e2, 1.89056700, 4.71190100
5.16604922e2, 1.90478800, 4.78413700
5.27596516e2, 1.92086500, 4.86103200
5.39066006e2, 1.93983500, 4.94140000
5.51045250e2, 1.96390800, 5.02328500
5.63569006e2, 1.99233900, 5.10743400
5.76675262e2, 2.02078800, 5.19758600
5.90405625e2, 2.04835700, 5.29523100
6.04805762e2, 2.07927000, 5.39950600
6.19925906e2, 2.11560200, 5.51040600
6.35821443e2, 2.15646700, 5.62781400
6.52553586e2, 2.20215300, 5.75143500
6.70190169e2, 2.25096400, 5.88292500
6.88806563e2, 2.29847000, 6.02503200
7.08486750e2, 2.35348900, 6.17385600
7.29324596e2, 2.42639900, 6.32674400
7.51425341e2, 2.50960000, 6.48303600
7.74907383e2, 2.59505000, 6.64072500
7.99904395e2, 2.68542100, 6.80105200
8.26567875e2, 2.78524600, 6.96725000
8.55070216e2, 2.89407400, 7.13698600
8.85608438e2, 3.01041500, 7.30528500
9.18408750e2, 3.13268500, 7.47011700
9.53732164e2, 3.26076900, 7.63001100
9.91881450e2, 3.39062700, 7.78491000
1.03320984e3, 3.50714800, 7.93870400
1.07813201e3, 3.59965100, 8.09426100
1.12713801e3, 3.66706100, 8.26245300
1.18081125e3, 3.70522700, 8.45159600
1.23985181e3, 3.71000000, 8.67000000
1.30510717e3, 3.69000000, 8.94000000
1.37761313e3, 3.62000000, 9.36000000
1.45864919e3, 3.64000000, 9.81000000
1.54981477e3, 3.63000000, 1.03000000e1
1.65313575e3, 3.63000000, 1.10000000e1
1.77121688e3, 3.67000000, 1.17000000e1
1.90746433e3, 3.77000000, 1.26000000e1
2.06641969e3, 3.87000000, 1.35000000e1
2.25427602e3, 3.97000000, 1.47000000e1
2.47970363e3, 4.20000000, 1.61000000e1

File: ray_trace_utils/Sopra_Data/SF11.txt
wavelength (nm), n, k
2.10144375e2, 3.21752615, 0.00000000
2.13767554e2, 3.08620188, 0.00000000
2.17517862e2, 2.96460485, 0.00000000
2.21402109e2, 2.85233989, 0.00000000
2.25427602e2, 2.74899781, 0.00000000
2.29602188e2, 2.65415564, 0.00000000
2.33934304e2, 2.56737754, 0.00000000
2.38433041e2, 2.48821651, 0.00000000
2.43108199e2, 2.41621674, 0.00000000
2.47970363e2, 2.35091667, 0.00000000
2.53030982e2, 2.29185258, 0.00000000
2.58302461e2, 2.23856256, 0.00000000
2.63798258e2, 2.19059065, 0.00000000
2.69533003e2, 2.14749099, 0.00000000
2.75522625e2, 2.10883175, 0.00000000
2.81784503e2, 2.07419868, 0.00000000
2.88337631e2, 2.04319816, 0.00000000
2.95202813e2, 2.01545960, 0.00000000
3.02402881e2, 1.99063732, 0.00000000
3.09962953e2, 1.96841161, 0.00000000
3.17910721e2, 1.94848931, 0.00000000
3.26276793e2, 1.93060372, 0.00000000
3.35095085e2, 1.91451415, 0.00000000
3.44403281e2, 1.90000493, 0.00000000
3.54243375e2, 1.88688419, 0.00000000
3.64662298e2, 1.87498242, 0.00000000
3.75712671e2, 1.86415076, 0.00000000
3.87453692e2, 1.85425935, 0.00000000
3.99952198e2, 1.84519554, 0.00000000
4.13283938e2, 1.83686212, 0.00000000
4.27535108e2, 1.82917562, 0.00000000
4.42804219e2, 1.82206472, 0.00000000
4.59204375e2, 1.81546863, 0.00000000
4.76866082e2, 1.80933569, 0.00000000
4.95940725e2, 1.80362204, 0.00000000
5.16604922e2, 1.79829038, 0.00000000
5.39066006e2, 1.79330884, 0.00000000
5.63569006e2, 1.78865001, 0.00000000
5.90405625e2, 1.78428995, 0.00000000
6.19925906e2, 1.78020742, 0.00000000
6.52553586e2, 1.77638300, 0.00000000
6.88806563e2, 1.77279839, 0.00000000
7.29324596e2, 1.76943558, 0.00000000
7.74907383e2, 1.76627599, 0.00000000
8.26567875e2, 1.76329946, 0.00000000
8.85608438e2, 1.76048283, 0.00000000
9.53732164e2, 1.75779801, 0.00000000
1.03320984e3, 1.75520898, 0.00000000
1.12713801e3, 1.75266686, 0.00000000
1.23985181e3, 1.75010156, 0.00000000

File: ray_trace_utils/Sopra_Data/SI100_2.txt
wavelength (nm), n, k
2.30000000e2, 1.52474000, 3.62383500
2.32000000e2, 1.64355400, 3.49551400
2.34000000e2, 1.69363000, 3.43673800
2.36000000e2, 1.70026600, 3.42520200
2.38000000e2, 1.68954600, 3.43865100
2.40000000e2, 1.68208600, 3.45175500
2.42000000e2, 1.67915600, 3.46000200
2.44000000e2, 1.68310600, 3.51011200
2.46000000e2, 1.68258000, 3.56350700
2.48000000e2, 1.68431800, 3.62042700
2.50000000e2, 1.69491900, 3.68029800
2.52000000e2, 1.71158600, 3.74609200
2.54000000e2, 1.73574500, 3.82204400
2.56000000e2, 1.74741500, 3.90751200
2.58000000e2, 1.77824700, 3.99606500
2.60000000e2, 1.80576200, 4.09501700
2.62000000e2, 1.84740300, 4.20295000
2.64000000e2, 1.90089000, 4.31412500
2.66000000e2, 1.96678800, 4.44307800
2.68000000e2, 2.04371100, 4.58143500
2.70000000e2, 2.15405600, 4.72432900
2.72000000e2, 2.29679300, 4.86819200
2.74000000e2, 2.46613700, 4.99711400
2.76000000e2, 2.65159300, 5.11220300
2.78000000e2, 2.87104600, 5.20665500
2.80000000e2, 3.09978800, 5.27456300
2.82000000e2, 3.33033800, 5.32035200
2.84000000e2, 3.60146000, 5.35363800
2.86000000e2, 3.89556600, 5.35112800
2.88000000e2, 4.20301200, 5.28143700
2.90000000e2, 4.49059400, 5.12703100
2.92000000e2, 4.72924900, 4.91355200
2.94000000e2, 4.88765300, 4.68183900
2.96000000e2, 4.98159000, 4.46422900
2.98000000e2, 5.03317800, 4.26641900
3.00000000e2, 5.06448000, 4.09358700
3.02000000e2, 5.07841200, 3.94522700
3.04000000e2, 5.07993600, 3.82128900
3.06000000e2, 5.07719400, 3.71397700
3.08000000e2, 5.07367200, 3.62100200
3.10000000e2, 5.07673900, 3.53956200
3.12000000e2, 5.07415800, 3.46822700
3.14000000e2, 5.08066500, 3.40652900
3.16000000e2, 5.08703100, 3.35155300
3.18000000e2, 5.09130700, 3.30461800
3.20000000e2, 5.10630700, 3.25721800
3.22000000e2, 5.11214100, 3.21939700
3.24000000e2, 5.12355300, 3.18084200
3.26000000e2, 5.14194000, 3.14340700
3.28000000e2, 5.16594200, 3.10926900
3.30000000e2, 5.18355500, 3.07677900
3.32000000e2, 5.19873800, 3.04666900
3.34000000e2, 5.22577700, 3.01594500
3.36000000e2, 5.25029100, 2.99212600
3.38000000e2, 5.27429800, 2.96866900
3.40000000e2, 5.30124300, 2.94737600
3.42000000e2, 5.33389400, 2.93183600
3.44000000e2, 5.36548800, 2.91917100
3.46000000e2, 5.40149700, 2.91026100
3.48000000e2, 5.44479300, 2.90416800
3.50000000e2, 5.49781400, 2.90400500
3.52000000e2, 5.56231500, 2.90891900
3.54000000e2, 5.64408100, 2.91876900
3.56000000e2, 5.75221600, 2.92459800
3.58000000e2, 5.88599900, 2.92787000
3.60000000e2, 6.05491700, 2.90308600
3.62000000e2, 6.25366100, 2.82993000
3.64000000e2, 6.46276500, 2.70095900
3.66000000e2, 6.65189400, 2.51185800
3.68000000e2, 6.79771300, 2.26735100
3.70000000e2, 6.88426700, 1.99101800
3.72000000e2, 6.90837200, 1.70132300
3.74000000e2, 6.86590000, 1.43181800
3.76000000e2, 6.77071900, 1.19175800
3.78000000e2, 6.65163100, 9.98273000e-1
3.80000000e2, 6.52020000, 8.45807000e-1
3.82000000e2, 6.37989200, 7.19429000e-1
3.84000000e2, 6.25957900, 6.28192000e-1
3.86000000e2, 6.15173400, 5.56487000e-1
3.88000000e2, 6.04901100, 4.97803000e-1
3.90000000e2, 5.95256600, 4.47766000e-1
3.92000000e2, 5.86415300, 4.06872000e-1
3.94000000e2, 5.78789900, 3.72812000e-1
3.96000000e2, 5.71087100, 3.41727000e-1
3.98000000e2, 5.63774700, 3.15263000e-1
4.00000000e2, 5.57227900, 2.91767000e-1
4.02000000e2, 5.50920900, 2.71161000e-1
4.04000000e2, 5.44970400, 2.54336000e-1
4.06000000e2, 5.39534200, 2.39069000e-1
4.08000000e2, 5.34126200, 2.24358000e-1
4.10000000e2, 5.29125000, 2.12016000e-1
4.12000000e2, 5.24459500, 2.00154000e-1
4.14000000e2, 5.20121300, 1.89730000e-1
4.16000000e2, 5.15892600, 1.80348000e-1
4.18000000e2, 5.11706400, 1.71274000e-1
4.20000000e2, 5.08015000, 1.63005000e-1
4.22000000e2, 5.04451900, 1.56314000e-1
4.24000000e2, 5.00875100, 1.49136000e-1
4.26000000e2, 4.97646100, 1.43175000e-1
4.28000000e2, 4.94439700, 1.37113000e-1
4.30000000e2, 4.91571900, 1.31372000e-1
4.32000000e2, 4.88744400, 1.26170000e-1
4.34000000e2, 4.86015800, 1.21579000e-1
4.36000000e2, 4.83602000, 1.17086000e-1
4.38000000e2, 4.81035400, 1.13655000e-1
4.40000000e2, 4.78542200, 1.08632000e-1
4.42000000e2, 4.76108800, 1.05652000e-1
4.44000000e2, 4.73755700, 1.01790000e-1
4.46000000e2, 4.71353500, 9.84700000e-2
4.48000000e2, 4.69082300, 9.52140000e-2
4.50000000e2, 4.66869200, 9.11980000e-2
4.52000000e2, 4.64783000, 8.85590000e-2
4.54000000e2, 4.62755600, 8.58670000e-2
4.56000000e2, 4.60791300, 8.33770000e-2
4.58000000e2, 4.58882400, 8.10560000e-2
4.60000000e2, 4.57017000, 7.88900000e-2
4.62000000e2, 4.55180400, 7.68750000e-2
4.64000000e2, 4.53400900, 7.48350000e-2
4.66000000e2, 4.51709900, 7.24240000e-2
4.68000000e2, 4.50090600, 6.98900000e-2
4.70000000e2, 4.48516800, 6.76420000e-2
4.72000000e2, 4.46970300, 6.60370000e-2
4.74000000e2, 4.45451300, 6.46150000e-2
4.76000000e2, 4.43941400, 6.30700000e-2
4.78000000e2, 4.42453200, 6.14590000e-2
4.80000000e2, 4.41009600, 5.99100000e-2
4.82000000e2, 4.39631800, 5.84950000e-2
4.84000000e2, 4.38282000, 5.71130000e-2
4.86000000e2, 4.36911300, 5.56760000e-2
4.88000000e2, 4.35554200, 5.42260000e-2
4.90000000e2, 4.34268600, 5.28360000e-2
4.92000000e2, 4.33105300, 5.15620000e-2
4.94000000e2, 4.31996100, 5.03520000e-2
4.96000000e2, 4.30906200, 4.91810000e-2
4.98000000e2, 4.29824600, 4.80570000e-2
5.00000000e2, 4.28735400, 4.70070000e-2
5.02000000e2, 4.27613900, 4.60600000e-2
5.04000000e2, 4.26512700, 4.51000000e-2
5.06000000e2, 4.25485200, 4.39470000e-2
5.08000000e2, 4.24511300, 4.27220000e-2
5.10000000e2, 4.23558100, 4.16230000e-2
5.12000000e2, 4.22603200, 4.08250000e-2
5.14000000e2, 4.21654100, 4.01100000e-2
5.16000000e2, 4.20697200, 3.93460000e-2
5.18000000e2, 4.19745700, 3.85450000e-2
5.20000000e2, 4.18820000, 3.77330000e-2
5.22000000e2, 4.17937800, 3.69090000e-2
5.24000000e2, 4.17082200, 3.61230000e-2
5.26000000e2, 4.16243600, 3.54510000e-2
5.28000000e2, 4.15425600, 3.48560000e-2
5.30000000e2, 4.14640400, 3.42910000e-2
5.32000000e2, 4.13901900, 3.37290000e-2
5.34000000e2, 4.13158300, 3.31060000e-2
5.36000000e2, 4.12329100, 3.22290000e-2
5.38000000e2, 4.11469200, 3.12710000e-2
5.40000000e2, 4.10670700, 3.05190000e-2
5.42000000e2, 4.10013400, 3.02350000e-2
5.44000000e2, 4.09394100, 3.00550000e-2
5.46000000e2, 4.08745100, 2.97340000e-2
5.48000000e2, 4.08076000, 2.92940000e-2
5.50000000e2, 4.07408300, 2.87960000e-2
5.52000000e2, 4.06752200, 2.82530000e-2
5.54000000e2, 4.06096900, 2.76770000e-2
5.56000000e2, 4.05432900, 2.70860000e-2
5.58000000e2, 4.04767300, 2.64850000e-2
5.60000000e2, 4.04108300, 2.58570000e-2
5.62000000e2, 4.03460600, 2.51750000e-2
5.64000000e2, 4.02839400, 2.46240000e-2
5.66000000e2, 4.02283100, 2.45270000e-2
5.68000000e2, 4.01760900, 2.46520000e-2
5.70000000e2, 4.01223500, 2.46150000e-2
5.72000000e2, 4.00627700, 2.40800000e-2
5.74000000e2, 4.00021600, 2.34730000e-2
5.76000000e2, 3.99426000, 2.31030000e-2
5.78000000e2, 3.98847600, 2.28780000e-2
5.80000000e2, 3.98292800, 2.26140000e-2
5.82000000e2, 3.97772200, 2.21710000e-2
5.84000000e2, 3.97275100, 2.17880000e-2
5.86000000e2, 3.96801000, 2.17510000e-2
5.88000000e2, 3.96342300, 2.18700000e-2
5.90000000e2, 3.95888000, 2.18310000e-2
5.92000000e2, 3.95428000, 2.13710000e-2
5.94000000e2, 3.94968000, 2.07860000e-2
5.96000000e2, 3.94507100, 2.01890000e-2
5.98000000e2, 3.94046800, 1.96490000e-2
6.00000000e2, 3.93588700, 1.92570000e-2
6.02000000e2, 3.93134500, 1.91280000e-2
6.04000000e2, 3.92684200, 1.90990000e-2
6.06000000e2, 3.92239400, 1.91090000e-2
6.08000000e2, 3.91799400, 1.90880000e-2
6.10000000e2, 3.91362300, 1.89300000e-2
6.12000000e2, 3.90926700, 1.85110000e-2
6.14000000e2, 3.90497200, 1.80380000e-2
6.16000000e2, 3.90074500, 1.76810000e-2
6.18000000e2, 3.89664400, 1.74050000e-2
6.20000000e2, 3.89276400, 1.71450000e-2
6.22000000e2, 3.88920500, 1.68700000e-2
6.24000000e2, 3.88580100, 1.65870000e-2
6.26000000e2, 3.88242700, 1.62430000e-2
6.28000000e2, 3.87910000, 1.59060000e-2
6.30000000e2, 3.87590400, 1.56970000e-2
6.32000000e2, 3.87292600, 1.57400000e-2
6.34000000e2, 3.86979800, 1.57970000e-2
6.36000000e2, 3.86600200, 1.56290000e-2
6.38000000e2, 3.86182900, 1.53320000e-2
6.40000000e2, 3.85774000, 1.50790000e-2
6.42000000e2, 3.85408300, 1.50030000e-2
6.44000000e2, 3.85067300, 1.49310000e-2
6.46000000e2, 3.84763900, 1.47160000e-2
6.48000000e2, 3.84479500, 1.44240000e-2
6.50000000e2, 3.84183500, 1.41670000e-2
6.52000000e2, 3.83846200, 1.40310000e-2
6.54000000e2, 3.83515100, 1.39280000e-2
6.56000000e2, 3.83244100, 1.38380000e-2
6.58000000e2, 3.82999100, 1.37260000e-2
6.60000000e2, 3.82719200, 1.35360000e-2
6.62000000e2, 3.82349400, 1.31920000e-2
6.64000000e2, 3.81983100, 1.28760000e-2
6.66000000e2, 3.81719800, 1.28230000e-2
6.68000000e2, 3.81506200, 1.28920000e-2
6.70000000e2, 3.81248600, 1.28220000e-2
6.72000000e2, 3.80867100, 1.23790000e-2
6.74000000e2, 3.80480100, 1.19820000e-2
6.76000000e2, 3.80183100, 1.21020000e-2
6.78000000e2, 3.79947100, 1.24740000e-2
6.80000000e2, 3.79720200, 1.26420000e-2
6.82000000e2, 3.79468900, 1.22240000e-2
6.84000000e2, 3.79215900, 1.17330000e-2
6.86000000e2, 3.78967100, 1.16010000e-2
6.88000000e2, 3.78719800, 1.16390000e-2
6.90000000e2, 3.78469500, 1.14850000e-2
6.92000000e2, 3.78213600, 1.08330000e-2
6.94000000e2, 3.77950600, 1.02330000e-2
6.96000000e2, 3.77666100, 1.02210000e-2
6.98000000e2, 3.77377900, 1.05770000e-2
7.00000000e2, 3.77116800, 1.09360000e-2
7.02000000e2, 3.76913000, 1.10480000e-2
7.04000000e2, 3.76712900, 1.10320000e-2
7.06000000e2, 3.76455200, 1.08280000e-2
7.08000000e2, 3.76175600, 1.04990000e-2
7.10000000e2, 3.75938100, 1.01210000e-2
7.12000000e2, 3.75799000, 9.74800000e-3
7.14000000e2, 3.75665100, 9.46000000e-3
7.16000000e2, 3.75455900, 9.43300000e-3
7.18000000e2, 3.75196200, 9.57000000e-3
7.20000000e2, 3.74930500, 9.69000000e-3
7.22000000e2, 3.74687000, 9.63900000e-3
7.24000000e2, 3.74449900, 9.66300000e-3
7.26000000e2, 3.74205000, 1.01650000e-2
7.28000000e2, 3.73974700, 1.07720000e-2
7.30000000e2, 3.73801000, 1.08280000e-2
7.32000000e2, 3.73728200, 9.70600000e-3
7.34000000e2, 3.73657800, 8.50400000e-3
7.36000000e2, 3.73493300, 8.22300000e-3
7.38000000e2, 3.73265100, 8.51800000e-3
7.40000000e2, 3.73027400, 8.79000000e-3
7.42000000e2, 3.72816200, 8.63100000e-3
7.44000000e2, 3.72604300, 8.31900000e-3
7.46000000e2, 3.72362100, 7.77300000e-3
7.48000000e2, 3.72125100, 7.20300000e-3
7.50000000e2, 3.71958900, 6.94500000e-3
7.52000000e2, 3.71931000, 7.33800000e-3
7.54000000e2, 3.71899900, 7.85400000e-3
7.56000000e2, 3.71731200, 8.13700000e-3
7.58000000e2, 3.71466000, 8.18900000e-3
7.60000000e2, 3.71167800, 8.04400000e-3
7.62000000e2, 3.70867200, 7.66600000e-3
7.64000000e2, 3.70618000, 7.16600000e-3
7.66000000e2, 3.70555800, 6.50100000e-3
7.68000000e2, 3.70583200, 5.88600000e-3
7.70000000e2, 3.70538800, 5.68100000e-3
7.72000000e2, 3.70282500, 6.27200000e-3
7.74000000e2, 3.69987100, 6.93600000e-3
7.76000000e2, 3.69763000, 7.04400000e-3
7.78000000e2, 3.69592600, 6.74800000e-3
7.80000000e2, 3.69439800, 6.29500000e-3
7.82000000e2, 3.69290600, 5.79100000e-3
7.84000000e2, 3.69137900, 5.44700000e-3
7.86000000e2, 3.68954500, 5.61900000e-3
7.88000000e2, 3.68758700, 6.18800000e-3
7.90000000e2, 3.68577300, 7.03000000e-3
7.92000000e2, 3.68430900, 8.14400000e-3
7.94000000e2, 3.68317000, 8.90200000e-3
7.96000000e2, 3.68277900, 8.31600000e-3
7.98000000e2, 3.68261500, 6.91000000e-3
8.00000000e2, 3.68181800, 5.48300000e-3
8.02000000e2, 3.67956000, 4.61400000e-3
8.04000000e2, 3.67710100, 4.20900000e-3
8.06000000e2, 3.67549800, 4.80700000e-3
8.08000000e2, 3.67439900, 5.93600000e-3
8.10000000e2, 3.67314000, 6.88100000e-3
8.12000000e2, 3.67123500, 7.04000000e-3
8.14000000e2, 3.66933300, 6.82800000e-3
8.16000000e2, 3.66799300, 6.14700000e-3
8.18000000e2, 3.66696000, 5.28500000e-3
8.20000000e2, 3.66573200, 4.67500000e-3
8.22000000e2, 3.66386500, 4.74000000e-3
8.24000000e2, 3.66226500, 5.00500000e-3
8.26000000e2, 3.66220100, 5.25500000e-3
8.28000000e2, 3.66275500, 5.43300000e-3
8.30000000e2, 3.66228600, 5.48100000e-3
8.32000000e2, 3.65927000, 5.30000000e-3
8.34000000e2, 3.65637200, 5.00500000e-3
8.36000000e2, 3.65475700, 4.63500000e-3
8.38000000e2, 3.65558900, 4.22700000e-3
8.40000000e2, 3.66003400, 3.82100000e-3

File: ray_trace_utils/Sopra_Data/SI110.txt
wavelength (nm), n, k
2.30000000e2, 1.26538100, 3.50132200
2.32000000e2, 1.59479300, 3.45589400
2.34000000e2, 1.70447000, 3.42593000
2.36000000e2, 1.69470600, 3.41322600
2.38000000e2, 1.67215100, 3.42004300
2.40000000e2, 1.69562000, 3.44500600
2.42000000e2, 1.68887500, 3.47779800
2.44000000e2, 1.70009000, 3.52401700
2.46000000e2, 1.70150500, 3.58380200
2.48000000e2, 1.69840500, 3.64478500
2.50000000e2, 1.71335600, 3.68977500
2.52000000e2, 1.75063900, 3.70539800
2.54000000e2, 1.75516000, 3.84212100
2.56000000e2, 1.77009800, 3.93661400
2.58000000e2, 1.80029600, 4.02590800
2.60000000e2, 1.83451000, 4.11801800
2.62000000e2, 1.88010100, 4.22868700
2.64000000e2, 1.93375400, 4.34910200
2.66000000e2, 2.00168000, 4.48239600
2.68000000e2, 2.08811600, 4.61521000
2.70000000e2, 2.20099900, 4.75577100
2.72000000e2, 2.34933700, 4.89567700
2.74000000e2, 2.52107800, 5.02346300
2.76000000e2, 2.71095200, 5.12794000
2.78000000e2, 2.93401000, 5.21548000
2.80000000e2, 3.15858100, 5.28146200
2.82000000e2, 3.39713600, 5.31952200
2.84000000e2, 3.66572000, 5.34941400
2.86000000e2, 3.95747500, 5.33856900
2.88000000e2, 4.26690700, 5.25931800
2.90000000e2, 4.54787500, 5.10398100
2.92000000e2, 4.77808800, 4.89267900
2.94000000e2, 4.93636900, 4.65959800
2.96000000e2, 5.02535800, 4.43800900
2.98000000e2, 5.07860700, 4.23888200
3.00000000e2, 5.10084500, 4.07101900
3.02000000e2, 5.11702300, 3.92398300
3.04000000e2, 5.11935600, 3.79368800
3.06000000e2, 5.11316300, 3.68779000
3.08000000e2, 5.11043600, 3.59367300
3.10000000e2, 5.10889800, 3.51163300
3.12000000e2, 5.10471100, 3.44456100
3.14000000e2, 5.10979100, 3.38216000
3.16000000e2, 5.11492900, 3.32440900
3.18000000e2, 5.11986500, 3.27694100
3.20000000e2, 5.13097600, 3.23183900
3.22000000e2, 5.13632000, 3.19288500
3.24000000e2, 5.15235600, 3.14991200
3.26000000e2, 5.16849700, 3.11703700
3.28000000e2, 5.18871700, 3.08099000
3.30000000e2, 5.21086100, 3.04499900
3.32000000e2, 5.22432000, 3.01349600
3.34000000e2, 5.24663100, 2.98659900
3.36000000e2, 5.26672200, 2.96465500
3.38000000e2, 5.29089900, 2.94450200
3.40000000e2, 5.31545600, 2.92554300
3.42000000e2, 5.34866100, 2.90443400
3.44000000e2, 5.38157500, 2.89228900
3.46000000e2, 5.42036500, 2.88414400
3.48000000e2, 5.46409300, 2.87805400
3.50000000e2, 5.51791800, 2.87632300
3.52000000e2, 5.58479200, 2.88164300
3.54000000e2, 5.66827200, 2.89295600
3.56000000e2, 5.78306200, 2.90010500
3.58000000e2, 5.92493400, 2.89747400
3.60000000e2, 6.10315700, 2.86080800
3.62000000e2, 6.30080400, 2.77618400
3.64000000e2, 6.50269000, 2.63161900
3.66000000e2, 6.67527300, 2.42373700
3.68000000e2, 6.79627800, 2.17350800
3.70000000e2, 6.85574700, 1.90434500
3.72000000e2, 6.85631700, 1.63230000
3.74000000e2, 6.80620900, 1.38228400
3.76000000e2, 6.71751600, 1.16371200
3.78000000e2, 6.60277300, 9.82391000e-1
3.80000000e2, 6.47805200, 8.34544000e-1
3.82000000e2, 6.34670000, 7.12892000e-1
3.84000000e2, 6.22977800, 6.24193000e-1
3.86000000e2, 6.12413100, 5.55269000e-1
3.88000000e2, 6.02312900, 4.95823000e-1
3.90000000e2, 5.93018700, 4.46432000e-1
3.92000000e2, 5.84456600, 4.04928000e-1
3.94000000e2, 5.76700300, 3.70426000e-1
3.96000000e2, 5.69199600, 3.39642000e-1
3.98000000e2, 5.62155100, 3.13999000e-1
4.00000000e2, 5.55868500, 2.92550000e-1
4.02000000e2, 5.49195800, 2.71784000e-1
4.04000000e2, 5.43301200, 2.53875000e-1
4.06000000e2, 5.37861000, 2.38343000e-1
4.08000000e2, 5.32748500, 2.24067000e-1
4.10000000e2, 5.27882500, 2.11365000e-1
4.12000000e2, 5.23257100, 1.98994000e-1
4.14000000e2, 5.18830200, 1.88910000e-1
4.16000000e2, 5.14419100, 1.79766000e-1
4.18000000e2, 5.10469600, 1.71766000e-1
4.20000000e2, 5.06805100, 1.63402000e-1
4.22000000e2, 5.03497100, 1.56417000e-1
4.24000000e2, 5.00037100, 1.49448000e-1
4.26000000e2, 4.96783300, 1.42571000e-1
4.28000000e2, 4.93716600, 1.36861000e-1
4.30000000e2, 4.90805000, 1.31306000e-1
4.32000000e2, 4.87909500, 1.26128000e-1
4.34000000e2, 4.85058000, 1.21463000e-1
4.36000000e2, 4.82431100, 1.16966000e-1
4.38000000e2, 4.80497800, 1.12578000e-1
4.40000000e2, 4.78064500, 1.07918000e-1
4.42000000e2, 4.75488000, 1.04718000e-1
4.44000000e2, 4.73152400, 1.00831000e-1
4.46000000e2, 4.70934200, 9.75790000e-2
4.48000000e2, 4.68643800, 9.41870000e-2
4.50000000e2, 4.66429500, 9.21750000e-2
4.52000000e2, 4.64469700, 8.84930000e-2
4.54000000e2, 4.62461300, 8.56820000e-2
4.56000000e2, 4.60464700, 8.31600000e-2
4.58000000e2, 4.58504800, 8.08180000e-2
4.60000000e2, 4.56615500, 7.85090000e-2
4.62000000e2, 4.54836600, 7.60650000e-2
4.64000000e2, 4.53117100, 7.36890000e-2
4.66000000e2, 4.51419000, 7.15040000e-2
4.68000000e2, 4.49754300, 6.94970000e-2
4.70000000e2, 4.48148300, 6.76530000e-2
4.72000000e2, 4.46620800, 6.59870000e-2
4.74000000e2, 4.45131900, 6.43810000e-2
4.76000000e2, 4.43642800, 6.26900000e-2
4.78000000e2, 4.42166900, 6.09610000e-2
4.80000000e2, 4.40730500, 5.92670000e-2
4.82000000e2, 4.39354300, 5.76470000e-2
4.84000000e2, 4.38002900, 5.61300000e-2
4.86000000e2, 4.36626900, 5.48210000e-2
4.88000000e2, 4.35264800, 5.36350000e-2
4.90000000e2, 4.33980200, 5.24380000e-2
4.92000000e2, 4.32829400, 5.11100000e-2
4.94000000e2, 4.31739300, 4.97890000e-2
4.96000000e2, 4.30678800, 4.85350000e-2
4.98000000e2, 4.29627500, 4.73660000e-2
5.00000000e2, 4.28555200, 4.63150000e-2
5.02000000e2, 4.27423500, 4.54370000e-2
5.04000000e2, 4.26300600, 4.45700000e-2
5.06000000e2, 4.25244700, 4.35250000e-2
5.08000000e2, 4.24241500, 4.23880000e-2
5.10000000e2, 4.23262800, 4.13060000e-2
5.12000000e2, 4.22290400, 4.03880000e-2
5.14000000e2, 4.21346500, 3.95420000e-2
5.16000000e2, 4.20456700, 3.87590000e-2
5.18000000e2, 4.19600200, 3.80060000e-2
5.20000000e2, 4.18739600, 3.72310000e-2
5.22000000e2, 4.17839600, 3.63800000e-2
5.24000000e2, 4.16963800, 3.55430000e-2
5.26000000e2, 4.16183800, 3.48050000e-2
5.28000000e2, 4.15459000, 3.41310000e-2
5.30000000e2, 4.14720900, 3.34500000e-2
5.32000000e2, 4.13913200, 3.27050000e-2
5.34000000e2, 4.13101200, 3.19980000e-2
5.36000000e2, 4.12324700, 3.14080000e-2
5.38000000e2, 4.11577000, 3.09250000e-2
5.40000000e2, 4.10843200, 3.05470000e-2
5.42000000e2, 4.10116100, 3.03000000e-2
5.44000000e2, 4.09401600, 3.00110000e-2
5.46000000e2, 4.08701700, 2.94290000e-2
5.48000000e2, 4.08016800, 2.86860000e-2
5.50000000e2, 4.07350200, 2.80020000e-2
5.52000000e2, 4.06707000, 2.75590000e-2
5.54000000e2, 4.06064600, 2.71350000e-2
5.56000000e2, 4.05388000, 2.65290000e-2
5.58000000e2, 4.04699200, 2.58630000e-2
5.60000000e2, 4.04033100, 2.53450000e-2
5.62000000e2, 4.03417500, 2.51570000e-2
5.64000000e2, 4.02830900, 2.50380000e-2
5.66000000e2, 4.02280200, 2.48120000e-2
5.68000000e2, 4.01744600, 2.44930000e-2
5.70000000e2, 4.01191400, 2.41270000e-2
5.72000000e2, 4.00587900, 2.37280000e-2
5.74000000e2, 3.99980400, 2.32580000e-2
5.76000000e2, 3.99402100, 2.25980000e-2
5.78000000e2, 3.98846600, 2.18870000e-2
5.80000000e2, 3.98299900, 2.13440000e-2
5.82000000e2, 3.97753900, 2.11740000e-2
5.84000000e2, 3.97218200, 2.11120000e-2
5.86000000e2, 3.96698500, 2.10240000e-2
5.88000000e2, 3.96194000, 2.08750000e-2
5.90000000e2, 3.95702500, 2.06310000e-2
5.92000000e2, 3.95223000, 2.02290000e-2
5.94000000e2, 3.94757100, 1.97520000e-2
5.96000000e2, 3.94310500, 1.91920000e-2
5.98000000e2, 3.93875700, 1.86460000e-2
6.00000000e2, 3.93440200, 1.82670000e-2
6.02000000e2, 3.92991700, 1.82050000e-2
6.04000000e2, 3.92550000, 1.82680000e-2
6.06000000e2, 3.92136200, 1.84090000e-2
6.08000000e2, 3.91738400, 1.85180000e-2
6.10000000e2, 3.91335700, 1.84140000e-2
6.12000000e2, 3.90910700, 1.78910000e-2
6.14000000e2, 3.90486100, 1.73430000e-2
6.16000000e2, 3.90075300, 1.71760000e-2
6.18000000e2, 3.89678600, 1.72110000e-2
6.20000000e2, 3.89293900, 1.71160000e-2
6.22000000e2, 3.88921400, 1.66260000e-2
6.24000000e2, 3.88564000, 1.61280000e-2
6.26000000e2, 3.88240000, 1.59610000e-2
6.28000000e2, 3.87925400, 1.59850000e-2
6.30000000e2, 3.87578700, 1.59640000e-2
6.32000000e2, 3.87158700, 1.57270000e-2
6.34000000e2, 3.86740300, 1.54080000e-2
6.36000000e2, 3.86393600, 1.49690000e-2
6.38000000e2, 3.86093400, 1.45370000e-2
6.40000000e2, 3.85796300, 1.43410000e-2
6.42000000e2, 3.85472600, 1.46280000e-2
6.44000000e2, 3.85140900, 1.48730000e-2
6.46000000e2, 3.84795900, 1.44540000e-2
6.48000000e2, 3.84449200, 1.37080000e-2
6.50000000e2, 3.84120000, 1.32180000e-2
6.52000000e2, 3.83828100, 1.34700000e-2
6.54000000e2, 3.83538700, 1.38150000e-2
6.56000000e2, 3.83215100, 1.37550000e-2
6.58000000e2, 3.82875600, 1.34480000e-2
6.60000000e2, 3.82550700, 1.31990000e-2
6.62000000e2, 3.82265200, 1.32300000e-2
6.64000000e2, 3.81991200, 1.32260000e-2
6.66000000e2, 3.81712300, 1.29200000e-2
6.68000000e2, 3.81431600, 1.24230000e-2
6.70000000e2, 3.81157300, 1.19050000e-2
6.72000000e2, 3.80895600, 1.14750000e-2
6.74000000e2, 3.80631100, 1.11620000e-2
6.76000000e2, 3.80346100, 1.11620000e-2
6.78000000e2, 3.80048800, 1.13140000e-2
6.80000000e2, 3.79750100, 1.13580000e-2
6.82000000e2, 3.79456200, 1.10670000e-2
6.84000000e2, 3.79178600, 1.07080000e-2
6.86000000e2, 3.78946800, 1.04210000e-2
6.88000000e2, 3.78738900, 1.02150000e-2
6.90000000e2, 3.78517400, 1.00790000e-2
6.92000000e2, 3.78247900, 1.00250000e-2
6.94000000e2, 3.77984500, 1.00670000e-2
6.96000000e2, 3.77776200, 1.03160000e-2
6.98000000e2, 3.77603300, 1.06280000e-2
7.00000000e2, 3.77436200, 1.07860000e-2
7.02000000e2, 3.77257600, 1.05960000e-2
7.04000000e2, 3.77050400, 1.02350000e-2
7.06000000e2, 3.76760100, 9.66200000e-3
7.08000000e2, 3.76428000, 9.06000000e-3
7.10000000e2, 3.76119600, 8.69200000e-3
7.12000000e2, 3.75890000, 8.81800000e-3
7.14000000e2, 3.75687500, 9.16500000e-3
7.16000000e2, 3.75498200, 9.78300000e-3
7.18000000e2, 3.75309300, 1.03760000e-2
7.20000000e2, 3.75101600, 1.04510000e-2
7.22000000e2, 3.74851400, 9.47900000e-3
7.24000000e2, 3.74601900, 8.45200000e-3
7.26000000e2, 3.74385100, 8.31300000e-3
7.28000000e2, 3.74199800, 8.72700000e-3
7.30000000e2, 3.74047100, 9.11500000e-3
7.32000000e2, 3.73938700, 9.08100000e-3
7.34000000e2, 3.73815100, 8.88600000e-3
7.36000000e2, 3.73594300, 8.40100000e-3
7.38000000e2, 3.73318700, 7.89500000e-3
7.40000000e2, 3.73057900, 7.86800000e-3
7.42000000e2, 3.72865800, 8.85700000e-3
7.44000000e2, 3.72697400, 9.67400000e-3
7.46000000e2, 3.72544700, 8.88100000e-3
7.48000000e2, 3.72395600, 7.28400000e-3
7.50000000e2, 3.72232100, 6.27800000e-3
7.52000000e2, 3.72033900, 7.04000000e-3
7.54000000e2, 3.71830400, 7.97500000e-3
7.56000000e2, 3.71648500, 7.82100000e-3
7.58000000e2, 3.71475200, 7.02400000e-3
7.60000000e2, 3.71281900, 6.38000000e-3
7.62000000e2, 3.71040400, 6.45300000e-3
7.64000000e2, 3.70824400, 6.70900000e-3
7.66000000e2, 3.70740400, 6.96400000e-3
7.68000000e2, 3.70715300, 7.14500000e-3
7.70000000e2, 3.70623800, 7.15100000e-3
7.72000000e2, 3.70355000, 6.83000000e-3
7.74000000e2, 3.70069500, 6.48700000e-3
7.76000000e2, 3.69922500, 6.41100000e-3
7.78000000e2, 3.69831900, 6.50600000e-3
7.80000000e2, 3.69643700, 6.60400000e-3
7.82000000e2, 3.69221700, 6.59600000e-3
7.84000000e2, 3.68813400, 6.53100000e-3
7.86000000e2, 3.68657900, 6.36200000e-3
7.88000000e2, 3.68661000, 6.14900000e-3
7.90000000e2, 3.68662300, 5.99600000e-3
7.92000000e2, 3.68548000, 6.00500000e-3
7.94000000e2, 3.68399500, 6.01000000e-3
7.96000000e2, 3.68198700, 5.83200000e-3
7.98000000e2, 3.68004000, 5.57200000e-3
8.00000000e2, 3.67919600, 5.38900000e-3
8.02000000e2, 3.68058200, 5.40800000e-3
8.04000000e2, 3.68182300, 5.54000000e-3
8.06000000e2, 3.68053600, 5.82400000e-3
8.08000000e2, 3.67760300, 6.16400000e-3
8.10000000e2, 3.67451700, 6.43500000e-3
8.12000000e2, 3.67229000, 6.52400000e-3
8.14000000e2, 3.67039800, 6.45500000e-3
8.16000000e2, 3.66896600, 6.06000000e-3
8.18000000e2, 3.66786100, 5.53800000e-3
8.20000000e2, 3.66695300, 5.23300000e-3
8.22000000e2, 3.66617500, 5.48600000e-3
8.24000000e2, 3.66511600, 5.68900000e-3
8.26000000e2, 3.66290200, 5.15500000e-3
8.28000000e2, 3.66017200, 4.27700000e-3
8.30000000e2, 3.65787200, 3.72300000e-3
8.32000000e2, 3.65674500, 4.05200000e-3
8.34000000e2, 3.65655600, 4.55400000e-3
8.36000000e2, 3.65742100, 4.97300000e-3
8.38000000e2, 3.65945500, 5.05300000e-3
8.40000000e2, 3.66277200, 4.53700000e-3

File: ray_trace_utils/Sopra_Data/SI111.txt
wavelength (nm), n, k
2.30000000e2, 1.43039000, 3.52257400
2.32000000e2, 1.60047200, 3.44662400
2.34000000e2, 1.68109700, 3.41469700
2.36000000e2, 1.69996200, 3.41138900
2.38000000e2, 1.68464400, 3.42029300
2.40000000e2, 1.66492000, 3.43232600
2.42000000e2, 1.66477800, 3.46248300
2.44000000e2, 1.66832300, 3.50700600
2.46000000e2, 1.66336800, 3.55714700
2.48000000e2, 1.66642900, 3.61590900
2.50000000e2, 1.67889800, 3.67719900
2.52000000e2, 1.68961000, 3.75293600
2.54000000e2, 1.71188300, 3.82946300
2.56000000e2, 1.72759600, 3.90768100
2.58000000e2, 1.75568400, 4.00092400
2.60000000e2, 1.78596900, 4.09421300
2.62000000e2, 1.82678400, 4.20482200
2.64000000e2, 1.88021800, 4.31735400
2.66000000e2, 1.94539000, 4.45249200
2.68000000e2, 2.02110600, 4.59015200
2.70000000e2, 2.12917700, 4.72599700
2.72000000e2, 2.26755800, 4.87355700
2.74000000e2, 2.43722100, 5.00415900
2.76000000e2, 2.62568400, 5.11520800
2.78000000e2, 2.83557700, 5.21398800
2.80000000e2, 3.05421400, 5.28609200
2.82000000e2, 3.28123500, 5.34277200
2.84000000e2, 3.54088700, 5.39223800
2.86000000e2, 3.83813400, 5.40549100
2.88000000e2, 4.16266500, 5.35918300
2.90000000e2, 4.47284200, 5.22293900
2.92000000e2, 4.74305500, 5.00745700
2.94000000e2, 4.92262800, 4.76026800
2.96000000e2, 5.02339200, 4.52633100
2.98000000e2, 5.08754000, 4.31384500
3.00000000e2, 5.11720300, 4.12810300
3.02000000e2, 5.12811100, 3.97222400
3.04000000e2, 5.12788700, 3.83635900
3.06000000e2, 5.12167900, 3.72403000
3.08000000e2, 5.11549600, 3.62613800
3.10000000e2, 5.11483000, 3.53909500
3.12000000e2, 5.10794200, 3.46822000
3.14000000e2, 5.10873700, 3.40524100
3.16000000e2, 5.11162200, 3.34660900
3.18000000e2, 5.11333200, 3.29791300
3.20000000e2, 5.12232700, 3.25180700
3.22000000e2, 5.13006600, 3.21125900
3.24000000e2, 5.14172200, 3.17180500
3.26000000e2, 5.15856500, 3.13723100
3.28000000e2, 5.18159100, 3.10338000
3.30000000e2, 5.20014300, 3.06807200
3.32000000e2, 5.21065100, 3.04096500
3.34000000e2, 5.23577800, 3.01199200
3.36000000e2, 5.25859800, 2.98719800
3.38000000e2, 5.28016700, 2.96838900
3.40000000e2, 5.30486100, 2.95046800
3.42000000e2, 5.33396200, 2.93550000
3.44000000e2, 5.36585300, 2.92373000
3.46000000e2, 5.40537700, 2.91610900
3.48000000e2, 5.45054300, 2.91348400
3.50000000e2, 5.50563900, 2.91967300
3.52000000e2, 5.57313000, 2.92962200
3.54000000e2, 5.65960700, 2.94393300
3.56000000e2, 5.77829500, 2.95525800
3.58000000e2, 5.92675200, 2.95744300
3.60000000e2, 6.11459000, 2.92367700
3.62000000e2, 6.33026400, 2.83932100
3.64000000e2, 6.54570600, 2.68489600
3.66000000e2, 6.72819100, 2.46539700
3.68000000e2, 6.85519200, 2.19788500
3.70000000e2, 6.91532400, 1.91195000
3.72000000e2, 6.91081900, 1.62665800
3.74000000e2, 6.85150600, 1.36842900
3.76000000e2, 6.75105000, 1.14729200
3.78000000e2, 6.62932200, 9.64795000e-1
3.80000000e2, 6.49899100, 8.18570000e-1
3.82000000e2, 6.36149900, 6.99564000e-1
3.84000000e2, 6.24543400, 6.13961000e-1
3.86000000e2, 6.13798300, 5.44000000e-1
3.88000000e2, 6.03360600, 4.85524000e-1
3.90000000e2, 5.93957500, 4.37199000e-1
3.92000000e2, 5.85177900, 3.95636000e-1
3.94000000e2, 5.77561000, 3.62582000e-1
3.96000000e2, 5.70089900, 3.32778000e-1
3.98000000e2, 5.62874200, 3.07315000e-1
4.00000000e2, 5.56147100, 2.85908000e-1
4.02000000e2, 5.50008200, 2.66468000e-1
4.04000000e2, 5.44025600, 2.48604000e-1
4.06000000e2, 5.38466700, 2.33323000e-1
4.08000000e2, 5.33222700, 2.19379000e-1
4.10000000e2, 5.28351400, 2.06920000e-1
4.12000000e2, 5.23670400, 1.95198000e-1
4.14000000e2, 5.19273500, 1.85130000e-1
4.16000000e2, 5.14956200, 1.76174000e-1
4.18000000e2, 5.10983700, 1.67482000e-1
4.20000000e2, 5.07300200, 1.60195000e-1
4.22000000e2, 5.03739200, 1.53434000e-1
4.24000000e2, 5.00205500, 1.45531000e-1
4.26000000e2, 4.96900500, 1.39086000e-1
4.28000000e2, 4.93777500, 1.33935000e-1
4.30000000e2, 4.90867800, 1.28692000e-1
4.32000000e2, 4.88032900, 1.23657000e-1
4.34000000e2, 4.85335100, 1.18470000e-1
4.36000000e2, 4.82984000, 1.14031000e-1
4.38000000e2, 4.80346400, 1.10594000e-1
4.40000000e2, 4.77857800, 1.06039000e-1
4.42000000e2, 4.75437200, 1.02622000e-1
4.44000000e2, 4.72956300, 9.91700000e-2
4.46000000e2, 4.70642700, 9.56680000e-2
4.48000000e2, 4.68368200, 9.27280000e-2
4.50000000e2, 4.66329900, 8.97880000e-2
4.52000000e2, 4.64174700, 8.66910000e-2
4.54000000e2, 4.62138200, 8.40370000e-2
4.56000000e2, 4.60165700, 8.16580000e-2
4.58000000e2, 4.58252000, 7.94380000e-2
4.60000000e2, 4.56390300, 7.72260000e-2
4.62000000e2, 4.54572600, 7.48440000e-2
4.64000000e2, 4.52808400, 7.24910000e-2
4.66000000e2, 4.51104200, 7.02650000e-2
4.68000000e2, 4.49457900, 6.81760000e-2
4.70000000e2, 4.47870100, 6.62200000e-2
4.72000000e2, 4.46345900, 6.44110000e-2
4.74000000e2, 4.44847700, 6.27620000e-2
4.76000000e2, 4.43318200, 6.13960000e-2
4.78000000e2, 4.41790200, 6.01510000e-2
4.80000000e2, 4.40319800, 5.87520000e-2
4.82000000e2, 4.38954400, 5.69360000e-2
4.84000000e2, 4.37631900, 5.51190000e-2
4.86000000e2, 4.36297600, 5.36600000e-2
4.88000000e2, 4.34978300, 5.24370000e-2
4.90000000e2, 4.33723200, 5.12330000e-2
4.92000000e2, 4.32573700, 4.98920000e-2
4.94000000e2, 4.31461000, 4.85800000e-2
4.96000000e2, 4.30328900, 4.73660000e-2
4.98000000e2, 4.29190100, 4.62740000e-2
5.00000000e2, 4.28070400, 4.53480000e-2
5.02000000e2, 4.26985000, 4.46580000e-2
5.04000000e2, 4.25917500, 4.40040000e-2
5.06000000e2, 4.24854200, 4.31860000e-2
5.08000000e2, 4.23803500, 4.22590000e-2
5.10000000e2, 4.22777300, 4.13240000e-2
5.12000000e2, 4.21783700, 4.04500000e-2
5.14000000e2, 4.20828300, 3.95690000e-2
5.16000000e2, 4.19930600, 3.85970000e-2
5.18000000e2, 4.19076000, 3.76170000e-2
5.20000000e2, 4.18242600, 3.67620000e-2
5.22000000e2, 4.17413000, 3.61520000e-2
5.24000000e2, 4.16594000, 3.56420000e-2
5.26000000e2, 4.15786000, 3.51950000e-2
5.28000000e2, 4.14983300, 3.47350000e-2
5.30000000e2, 4.14172900, 3.41370000e-2
5.32000000e2, 4.13339500, 3.32580000e-2
5.34000000e2, 4.12526600, 3.23570000e-2
5.36000000e2, 4.11790000, 3.16490000e-2
5.38000000e2, 4.11099300, 3.10910000e-2
5.40000000e2, 4.10403100, 3.06090000e-2
5.42000000e2, 4.09660500, 3.01720000e-2
5.44000000e2, 4.08913300, 2.97360000e-2
5.46000000e2, 4.08177900, 2.92170000e-2
5.48000000e2, 4.07459700, 2.86500000e-2
5.50000000e2, 4.06765900, 2.81010000e-2
5.52000000e2, 4.06108100, 2.76180000e-2
5.54000000e2, 4.05462800, 2.71430000e-2
5.56000000e2, 4.04803700, 2.66420000e-2
5.58000000e2, 4.04144300, 2.61210000e-2
5.60000000e2, 4.03508900, 2.55830000e-2
5.62000000e2, 4.02917200, 2.50140000e-2
5.64000000e2, 4.02341300, 2.45230000e-2
5.66000000e2, 4.01761700, 2.42970000e-2
5.68000000e2, 4.01181100, 2.42030000e-2
5.70000000e2, 4.00605400, 2.40230000e-2
5.72000000e2, 4.00037000, 2.35690000e-2
5.74000000e2, 3.99476400, 2.30550000e-2
5.76000000e2, 3.98924200, 2.25740000e-2
5.78000000e2, 3.98383000, 2.21620000e-2
5.80000000e2, 3.97856900, 2.18740000e-2
5.82000000e2, 3.97350000, 2.17970000e-2
5.84000000e2, 3.96856000, 2.17310000e-2
5.86000000e2, 3.96375900, 2.14450000e-2
5.88000000e2, 3.95901600, 2.10610000e-2
5.90000000e2, 3.95419800, 2.08030000e-2
5.92000000e2, 3.94916400, 2.08710000e-2
5.94000000e2, 3.94417200, 2.09150000e-2
5.96000000e2, 3.93951000, 2.05610000e-2
5.98000000e2, 3.93501900, 2.00040000e-2
6.00000000e2, 3.93039700, 1.95770000e-2
6.02000000e2, 3.92536200, 1.95550000e-2
6.04000000e2, 3.92049000, 1.95940000e-2
6.06000000e2, 3.91642700, 1.95230000e-2
6.08000000e2, 3.91284400, 1.93000000e-2
6.10000000e2, 3.90917800, 1.88430000e-2
6.12000000e2, 3.90498100, 1.80040000e-2
6.14000000e2, 3.90075100, 1.72640000e-2
6.16000000e2, 3.89686000, 1.72670000e-2
6.18000000e2, 3.89313500, 1.76550000e-2
6.20000000e2, 3.88923100, 1.78160000e-2
6.22000000e2, 3.88484300, 1.72390000e-2
6.24000000e2, 3.88060000, 1.65790000e-2
6.26000000e2, 3.87721900, 1.63210000e-2
6.28000000e2, 3.87432600, 1.63080000e-2
6.30000000e2, 3.87129400, 1.62450000e-2
6.32000000e2, 3.86762500, 1.59230000e-2
6.34000000e2, 3.86383700, 1.55900000e-2
6.36000000e2, 3.86014700, 1.54140000e-2
6.38000000e2, 3.85660700, 1.53410000e-2
6.40000000e2, 3.85329500, 1.52740000e-2
6.42000000e2, 3.85035200, 1.51440000e-2
6.44000000e2, 3.84741000, 1.50280000e-2
6.46000000e2, 3.84413800, 1.50340000e-2
6.48000000e2, 3.84058100, 1.50590000e-2
6.50000000e2, 3.83676100, 1.49240000e-2
6.52000000e2, 3.83258500, 1.44630000e-2
6.54000000e2, 3.82873200, 1.39480000e-2
6.56000000e2, 3.82634200, 1.35720000e-2
6.58000000e2, 3.82465300, 1.33270000e-2
6.60000000e2, 3.82236700, 1.31820000e-2
6.62000000e2, 3.81834700, 1.31440000e-2
6.64000000e2, 3.81418500, 1.31780000e-2
6.66000000e2, 3.81104900, 1.32920000e-2
6.68000000e2, 3.80867500, 1.34260000e-2
6.70000000e2, 3.80660000, 1.35050000e-2
6.72000000e2, 3.80461400, 1.34620000e-2
6.74000000e2, 3.80249400, 1.32840000e-2
6.76000000e2, 3.79974500, 1.27940000e-2
6.78000000e2, 3.79659000, 1.21910000e-2
6.80000000e2, 3.79336700, 1.18120000e-2
6.82000000e2, 3.79029200, 1.19830000e-2
6.84000000e2, 3.78747300, 1.21730000e-2
6.86000000e2, 3.78540700, 1.18830000e-2
6.88000000e2, 3.78368900, 1.13240000e-2
6.90000000e2, 3.78162100, 1.08650000e-2
6.92000000e2, 3.77855600, 1.07820000e-2
6.94000000e2, 3.77553300, 1.07920000e-2
6.96000000e2, 3.77366800, 1.07200000e-2
6.98000000e2, 3.77231900, 1.06260000e-2
7.00000000e2, 3.77036300, 1.06530000e-2
7.02000000e2, 3.76683500, 1.09310000e-2
7.04000000e2, 3.76315100, 1.10990000e-2
7.06000000e2, 3.76046000, 1.06820000e-2
7.08000000e2, 3.75839700, 9.95200000e-3
7.10000000e2, 3.75630200, 9.35600000e-3
7.12000000e2, 3.75372500, 9.25700000e-3
7.14000000e2, 3.75108700, 9.28400000e-3
7.16000000e2, 3.74857800, 9.19000000e-3
7.18000000e2, 3.74617800, 9.08300000e-3
7.20000000e2, 3.74382000, 9.19100000e-3
7.22000000e2, 3.74146500, 9.71700000e-3
7.24000000e2, 3.73923500, 1.01980000e-2
7.26000000e2, 3.73717300, 1.01350000e-2
7.28000000e2, 3.73537500, 9.74000000e-3
7.30000000e2, 3.73405600, 9.38900000e-3
7.32000000e2, 3.73348900, 9.37500000e-3
7.34000000e2, 3.73286200, 9.33600000e-3
7.36000000e2, 3.73133300, 8.96200000e-3
7.38000000e2, 3.72914600, 8.41300000e-3
7.40000000e2, 3.72668800, 7.93700000e-3
7.42000000e2, 3.72414300, 7.71900000e-3
7.44000000e2, 3.72181600, 7.67700000e-3
7.46000000e2, 3.72037900, 8.02900000e-3
7.48000000e2, 3.71944800, 8.46200000e-3
7.50000000e2, 3.71840300, 8.43600000e-3
7.52000000e2, 3.71675800, 7.41200000e-3
7.54000000e2, 3.71489200, 6.35800000e-3
7.56000000e2, 3.71292000, 6.16300000e-3
7.58000000e2, 3.71084500, 6.52900000e-3
7.60000000e2, 3.70860000, 6.93500000e-3
7.62000000e2, 3.70610300, 7.04200000e-3
7.64000000e2, 3.70380900, 7.02800000e-3
7.66000000e2, 3.70233400, 6.77300000e-3
7.68000000e2, 3.70138000, 6.45300000e-3
7.70000000e2, 3.70049000, 6.36000000e-3
7.72000000e2, 3.69934400, 6.78200000e-3
7.74000000e2, 3.69797100, 7.26900000e-3
7.76000000e2, 3.69596900, 7.50700000e-3
7.78000000e2, 3.69372600, 7.51400000e-3
7.80000000e2, 3.69193800, 7.33800000e-3
7.82000000e2, 3.69128800, 6.95900000e-3
7.84000000e2, 3.69046800, 6.52600000e-3
7.86000000e2, 3.68792800, 6.10100000e-3
7.88000000e2, 3.68458400, 5.82100000e-3
7.90000000e2, 3.68199400, 5.93300000e-3
7.92000000e2, 3.68146700, 6.73900000e-3
7.94000000e2, 3.68134600, 7.52200000e-3
7.96000000e2, 3.68071300, 7.56100000e-3
7.98000000e2, 3.67948400, 7.09000000e-3
8.00000000e2, 3.67754900, 6.49600000e-3
8.02000000e2, 3.67456000, 6.01500000e-3
8.04000000e2, 3.67159800, 5.66500000e-3
8.06000000e2, 3.66964600, 5.71900000e-3
8.08000000e2, 3.66862000, 5.99200000e-3
8.10000000e2, 3.66844200, 6.19700000e-3
8.12000000e2, 3.66932000, 6.09600000e-3
8.14000000e2, 3.66990200, 5.88100000e-3
8.16000000e2, 3.66856000, 5.56000000e-3
8.18000000e2, 3.66582000, 5.22000000e-3
8.20000000e2, 3.66250100, 4.99600000e-3
8.22000000e2, 3.65902300, 5.03400000e-3
8.24000000e2, 3.65596100, 5.09300000e-3
8.26000000e2, 3.65455700, 4.84800000e-3
8.28000000e2, 3.65418000, 4.54900000e-3
8.30000000e2, 3.65368400, 4.66600000e-3
8.32000000e2, 3.65209200, 5.65500000e-3
8.34000000e2, 3.65095500, 6.59300000e-3
8.36000000e2, 3.65092100, 7.05100000e-3
8.38000000e2, 3.65263500, 6.60200000e-3
8.40000000e2, 3.65674400, 4.81500000e-3
