Repository: casselineau/Tracer

Filename    Symbol               Range (nm)     Description
--------    ------              ------------    -----------
7059        7059                250      900    Glass 7059
AG          Ag                  187     2066    Silver
AGAINP0     (Al0Ga1)0.5In0.5P   225     1000    Aluminum Gallium Indium Phosphide (0% Al)
AGAINP1     (Al.1Ga.9)0.5In0.5P 225     1000    Aluminum Gallium Indium Phosphide (10% Al)
AGAINP3     (Al.3Ga.7)0.5In0.5P 225     1000    Aluminum Gallium Indium Phosphide (30% Al)
AGAINP6     (Al.6Ga.4)0.5In0.5P 225     1000    Aluminum Gallium Indium Phosphide (60% Al)
AGAINP7     (Al.7Ga.3)0.5In0.5P 225     1000    Aluminum Gallium Indium Phosphide (70% Al)

File: ray_trace_utils/Sopra_Data/SI98GE02.txt
wavelength (nm), n, k
2.40000000e2, 1.61970000, 3.40380000
2.42000000e2, 1.61870000, 3.43440000
2.44000000e2, 1.64080000, 3.46420000
2.46000000e2, 1.63480000, 3.53840000
2.48000000e2, 1.64320000, 3.59620000
2.50000000e2, 1.66780000, 3.65030000
2.52000000e2, 1.68660000, 3.72690000
2.54000000e2, 1.71130000, 3.81570000
2.56000000e2, 1.72320000, 3.88360000
2.58000000e2, 1.75830000, 3.97970000
2.60000000e2, 1.79640000, 4.07750000
2.62000000e2, 1.84300000, 4.18730000
2.64000000e2, 1.88580000, 4.29970000
2.66000000e2, 1.97050000, 4.42300000
2.68000000e2, 2.06030000, 4.55140000
2.70000000e2, 2.16460000, 4.67570000
2.72000000e2, 2.29880000, 4.80820000
2.74000000e2, 2.46990000, 4.93500000
2.76000000e2, 2.65180000, 5.04000000
2.78000000e2, 2.84860000, 5.12570000
2.80000000e2, 3.07560000, 5.19580000
2.82000000e2, 3.30790000, 5.23420000
2.84000000e2, 3.55930000, 5.25100000
2.86000000e2, 3.81540000, 5.23440000
2.88000000e2, 4.10560000, 5.17730000
2.90000000e2, 4.36170000, 5.05880000
2.92000000e2, 4.59340000, 4.89020000
2.94000000e2, 4.75440000, 4.69430000
2.96000000e2, 4.87980000, 4.48630000
2.98000000e2, 4.94950000, 4.29480000
3.00000000e2, 4.98700000, 4.12680000
3.02000000e2, 5.01789300, 3.97493800
3.04000000e2, 5.03200000, 3.84650000
3.06000000e2, 5.03470600, 3.73761200
3.08000000e2, 5.03140000, 3.64440000
3.10000000e2, 5.02919400, 3.56186900
3.12000000e2, 5.02830000, 3.48950000
3.14000000e2, 5.03203700, 3.42565000
3.16000000e2, 5.03820000, 3.36870000
3.18000000e2, 5.04510000, 3.31626900
3.20000000e2, 5.05450000, 3.26900000
3.22000000e2, 5.06836900, 3.22756900
3.24000000e2, 5.08440000, 3.18950000
3.26000000e2, 5.10086900, 3.15177500
3.28000000e2, 5.11800000, 3.11670000
3.30000000e2, 5.13441900, 3.08629300
3.32000000e2, 5.15320000, 3.05840000
3.34000000e2, 5.17845600, 3.03012500
3.36000000e2, 5.20570000, 3.00570000
3.38000000e2, 5.22933800, 2.99042500
3.40000000e2, 5.25680000, 2.97820000
3.42000000e2, 5.29520600, 2.96390000
3.44000000e2, 5.33990000, 2.94990000
3.46000000e2, 5.38700000, 2.93825600
3.48000000e2, 5.44130000, 2.92480000
3.50000000e2, 5.50733700, 2.90572500
3.52000000e2, 5.58200000, 2.88200000
3.54000000e2, 5.66445000, 2.85311200
3.56000000e2, 5.75240000, 2.81970000
3.58000000e2, 5.84121200, 2.78457500
3.60000000e2, 5.93710000, 2.74070000
3.62000000e2, 6.04645600, 2.68406900
3.64000000e2, 6.16410000, 2.60840000
3.66000000e2, 6.29086300, 2.50686200
3.68000000e2, 6.41510000, 2.37710000
3.70000000e2, 6.53053100, 2.21090000
3.72000000e2, 6.62190000, 2.01900000
3.74000000e2, 6.67083100, 1.80383000
3.76000000e2, 6.68040000, 1.58210000
3.78000000e2, 6.64233100, 1.36879300
3.80000000e2, 6.57230000, 1.17150000
3.82000000e2, 6.47888800, 1.00395000
3.84000000e2, 6.37510000, 8.62700000e-1
3.86000000e2, 6.27923700, 7.51844000e-1
3.88000000e2, 6.18400000, 6.62500000e-1
3.90000000e2, 6.08625700, 5.87694000e-1
3.92000000e2, 5.99180000, 5.25800000e-1
3.94000000e2, 5.90672400, 4.73156000e-1
3.96000000e2, 5.82700000, 4.28900000e-1
3.98000000e2, 5.75035600, 3.91263000e-1
4.00000000e2, 5.67760000, 3.59300000e-1
4.02000000e2, 5.60875600, 3.31756000e-1
4.04000000e2, 5.54390000, 3.07800000e-1
4.06000000e2, 5.48316300, 2.86163000e-1
4.08000000e2, 5.42640000, 2.66900000e-1
4.10000000e2, 5.37363700, 2.49725000e-1
4.12000000e2, 5.32450000, 2.34400000e-1
4.14000000e2, 5.27915600, 2.20625000e-1
4.16000000e2, 5.23600000, 2.08300000e-1
4.18000000e2, 5.19386900, 1.97275000e-1
4.20000000e2, 5.15160000, 1.87400000e-1
4.22000000e2, 5.10710100, 1.78130000e-1
4.24000000e2, 5.06650100, 1.69479000e-1
4.26000000e2, 5.02939900, 1.61413000e-1
4.28000000e2, 4.99539900, 1.53898000e-1
4.30000000e2, 4.96410000, 1.46900000e-1
4.32000000e2, 4.93510500, 1.40386000e-1
4.34000000e2, 4.90801700, 1.34323000e-1
4.36000000e2, 4.88243500, 1.28677000e-1
4.38000000e2, 4.85796300, 1.23414000e-1
4.40000000e2, 4.83420000, 1.18500000e-1
4.42000000e2, 4.80874000, 1.13848000e-1
4.44000000e2, 4.78369600, 1.09492000e-1
4.46000000e2, 4.75917200, 1.05412000e-1
4.48000000e2, 4.73527200, 1.01588000e-1
4.50000000e2, 4.71210000, 9.80000000e-2
4.52000000e2, 4.69044400, 9.46380000e-2
4.54000000e2, 4.66955400, 9.14690000e-2
4.56000000e2, 4.64936200, 8.84710000e-2
4.58000000e2, 4.62979900, 8.56220000e-2
4.60000000e2, 4.61080000, 8.29000000e-2
4.62000000e2, 4.59212100, 8.00800000e-2
4.64000000e2, 4.57391500, 7.73920000e-2
4.66000000e2, 4.55615800, 7.48640000e-2
4.68000000e2, 4.53882700, 7.25240000e-2
4.70000000e2, 4.52190000, 7.04000000e-2
4.72000000e2, 4.50531800, 6.88370000e-2
4.74000000e2, 4.48910100, 6.74660000e-2
4.76000000e2, 4.47323500, 6.62380000e-2
4.78000000e2, 4.45770600, 6.50990000e-2
4.80000000e2, 4.44250000, 6.40000000e-2
4.82000000e2, 4.42721100, 6.27160000e-2
4.84000000e2, 4.41231400, 6.14120000e-2
4.86000000e2, 4.39789100, 6.00800000e-2
4.88000000e2, 4.38402500, 5.87120000e-2
4.90000000e2, 4.37080000, 5.73000000e-2
4.92000000e2, 4.35924600, 5.57460000e-2
4.94000000e2, 4.34826300, 5.41550000e-2
4.96000000e2, 4.33769700, 5.25410000e-2
4.98000000e2, 4.32739400, 5.09180000e-2
5.00000000e2, 4.31720000, 4.93000000e-2
5.02000000e2, 4.30610500, 4.76480000e-2
5.04000000e2, 4.29502600, 4.60440000e-2
5.06000000e2, 4.28402600, 4.45160000e-2
5.08000000e2, 4.27316300, 4.30920000e-2
5.10000000e2, 4.26250000, 4.18000000e-2
5.12000000e2, 4.25237500, 4.09720000e-2
5.14000000e2, 4.24250100, 4.02560000e-2
5.16000000e2, 4.23287100, 3.96040000e-2
5.18000000e2, 4.22347300, 3.89680000e-2
5.20000000e2, 4.21430000, 3.83000000e-2
5.22000000e2, 4.20544900, 3.71870000e-2
5.24000000e2, 4.19677800, 3.60380000e-2
5.26000000e2, 4.18825300, 3.48940000e-2
5.28000000e2, 4.17983900, 3.38010000e-2
5.30000000e2, 4.17150000, 3.28000000e-2
5.32000000e2, 4.16285600, 3.22070000e-2
5.34000000e2, 4.15430200, 3.17260000e-2
5.36000000e2, 4.14589100, 3.13300000e-2
5.38000000e2, 4.13767300, 3.09970000e-2
5.40000000e2, 4.12970000, 3.07000000e-2
5.42000000e2, 4.12241100, 3.02650000e-2
5.44000000e2, 4.11537100, 2.98540000e-2
5.46000000e2, 4.10853700, 2.94820000e-2
5.48000000e2, 4.10186200, 2.91590000e-2
5.50000000e2, 4.09530000, 2.89000000e-2
5.52000000e2, 4.08843900, 2.89890000e-2
5.54000000e2, 4.08169100, 2.90980000e-2
5.56000000e2, 4.07510500, 2.91740000e-2
5.58000000e2, 4.06872600, 2.91590000e-2
5.60000000e2, 4.06260000, 2.90000000e-2
5.62000000e2, 4.05755500, 2.81930000e-2
5.64000000e2, 4.05266100, 2.72420000e-2
5.66000000e2, 4.04777100, 2.62060000e-2
5.68000000e2, 4.04273300, 2.51390000e-2
5.70000000e2, 4.03740000, 2.41000000e-2
5.72000000e2, 4.03022100, 2.33720000e-2
5.74000000e2, 4.02280000, 2.27280000e-2
5.76000000e2, 4.01533900, 2.21680000e-2
5.78000000e2, 4.00803800, 2.16920000e-2
5.80000000e2, 4.00110000, 2.13000000e-2
5.82000000e2, 3.99597700, 2.10270000e-2
5.84000000e2, 3.99130600, 2.08300000e-2
5.86000000e2, 3.98697800, 2.06980000e-2
5.88000000e2, 3.98287900, 2.06250000e-2
5.90000000e2, 3.97890000, 2.06000000e-2
5.92000000e2, 3.97447400, 2.07500000e-2
5.94000000e2, 3.97005900, 2.08970000e-2
5.96000000e2, 3.96565700, 2.09990000e-2
5.98000000e2, 3.96127000, 2.10140000e-2
6.00000000e2, 3.95690000, 2.09000000e-2
6.02000000e2, 3.95245800, 2.01940000e-2
6.04000000e2, 3.94806100, 1.93790000e-2
6.06000000e2, 3.94373500, 1.85170000e-2
6.08000000e2, 3.93950700, 1.76700000e-2
6.10000000e2, 3.93540000, 1.69000000e-2
6.12000000e2, 3.93189600, 1.66900000e-2
6.14000000e2, 3.92845200, 1.65770000e-2
6.16000000e2, 3.92498000, 1.65190000e-2
6.18000000e2, 3.92139200, 1.64740000e-2
6.20000000e2, 3.91760000, 1.64000000e-2
6.22000000e2, 3.91273800, 1.59560000e-2
6.24000000e2, 3.90769100, 1.54720000e-2
6.26000000e2, 3.90256500, 1.49800000e-2
6.28000000e2, 3.89746500, 1.45120000e-2
6.30000000e2, 3.89250000, 1.41000000e-2
6.32000000e2, 3.88826400, 1.39680000e-2
6.34000000e2, 3.88425200, 1.39080000e-2
6.36000000e2, 3.88044800, 1.39040000e-2
6.38000000e2, 3.87683600, 1.39400000e-2
6.40000000e2, 3.87340000, 1.40000000e-2
6.42000000e2, 3.87029700, 1.41060000e-2
6.44000000e2, 3.86729400, 1.41950000e-2
6.46000000e2, 3.86433400, 1.42410000e-2
6.48000000e2, 3.86135500, 1.42180000e-2
6.50000000e2, 3.85830000, 1.41000000e-2
6.52000000e2, 3.85445600, 1.35070000e-2
6.54000000e2, 3.85058000, 1.28580000e-2
6.56000000e2, 3.84677600, 1.22140000e-2
6.58000000e2, 3.84314800, 1.16410000e-2
6.60000000e2, 3.83980000, 1.12000000e-2
6.62000000e2, 3.83780900, 1.14510000e-2
6.64000000e2, 3.83606200, 1.18380000e-2
6.66000000e2, 3.83442100, 1.22980000e-2
6.68000000e2, 3.83274700, 1.27730000e-2
6.70000000e2, 3.83090000, 1.32000000e-2
6.72000000e2, 3.82786100, 1.31610000e-2
6.74000000e2, 3.82459000, 1.30420000e-2
6.76000000e2, 3.82117000, 1.28740000e-2
6.78000000e2, 3.81767900, 1.26830000e-2
6.80000000e2, 3.81420000, 1.25000000e-2
6.82000000e2, 3.81111000, 1.25480000e-2
6.84000000e2, 3.80811900, 1.26120000e-2
6.86000000e2, 3.80523300, 1.26720000e-2
6.88000000e2, 3.80245700, 1.27080000e-2
6.90000000e2, 3.79980000, 1.27000000e-2
6.92000000e2, 3.79740700, 1.25160000e-2
6.94000000e2, 3.79511000, 1.22760000e-2
6.96000000e2, 3.79287800, 1.19880000e-2
6.98000000e2, 3.79068500, 1.16600000e-2
7.00000000e2, 3.78850000, 1.13000000e-2
7.02000000e2, 3.78632400, 1.07270000e-2
7.04000000e2, 3.78409200, 1.01860000e-2
7.06000000e2, 3.78176800, 9.73000000e-3
7.08000000e2, 3.77931600, 9.41700000e-3
7.10000000e2, 3.77670000, 9.30000000e-3
7.12000000e2, 3.77326000, 1.01620000e-2
7.14000000e2, 3.76974000, 1.11490000e-2
7.16000000e2, 3.76626000, 1.21350000e-2
7.18000000e2, 3.76294000, 1.29940000e-2
7.20000000e2, 3.75990000, 1.36000000e-2
7.22000000e2, 3.75812100, 1.27600000e-2
7.24000000e2, 3.75664600, 1.16800000e-2
7.26000000e2, 3.75538200, 1.05000000e-2
7.28000000e2, 3.75423100, 9.36000000e-3
7.30000000e2, 3.75310000, 8.40000000e-3
7.32000000e2, 3.75150900, 8.77800000e-3
7.34000000e2, 3.74984200, 9.36100000e-3
7.36000000e2, 3.74810200, 1.00350000e-2
7.38000000e2, 3.74628700, 1.06860000e-2
7.40000000e2, 3.74440000, 1.12000000e-2
7.42000000e2, 3.74234800, 1.06360000e-2
7.44000000e2, 3.74024800, 9.91200000e-3
7.46000000e2, 3.73812400, 9.12000000e-3
7.48000000e2, 3.73600000, 8.35200000e-3
7.50000000e2, 3.73390000, 7.70000000e-3
7.52000000e2, 3.73196600, 7.84500000e-3
7.54000000e2, 3.73007500, 8.14200000e-3
7.56000000e2, 3.72822100, 8.53800000e-3
7.58000000e2, 3.72639800, 8.97500000e-3
7.60000000e2, 3.72460000, 9.40000000e-3
7.62000000e2, 3.72289300, 9.47800000e-3
7.64000000e2, 3.72118300, 9.50300000e-3
7.66000000e2, 3.71944600, 9.48900000e-3
7.68000000e2, 3.71765900, 9.45000000e-3
7.70000000e2, 3.71580000, 9.40000000e-3
7.72000000e2, 3.71339400, 9.53400000e-3
7.74000000e2, 3.71098100, 9.64100000e-3
7.76000000e2, 3.70865100, 9.69100000e-3
7.78000000e2, 3.70649500, 9.65400000e-3
7.80000000e2, 3.70460000, 9.50000000e-3
7.82000000e2, 3.70379700, 8.90000000e-3
7.84000000e2, 3.70325000, 8.19600000e-3
7.86000000e2, 3.70286600, 7.43200000e-3
7.88000000e2, 3.70254700, 6.65200000e-3
7.90000000e2, 3.70220000, 5.90000000e-3
7.92000000e2, 3.70128400, 5.44100000e-3
7.94000000e2, 3.70026000, 5.04200000e-3
7.96000000e2, 3.69914400, 4.69400000e-3
7.98000000e2, 3.69795200, 4.38300000e-3
8.00000000e2, 3.69670000, 4.10000000e-3
8.02000000e2, 3.69544900, 3.75300000e-3
8.04000000e2, 3.69415900, 3.43000000e-3
8.06000000e2, 3.69283400, 3.14200000e-3
8.08000000e2, 3.69147900, 2.89500000e-3
8.10000000e2, 3.69010000, 2.70000000e-3
8.12000000e2, 3.68803800, 2.68000000e-3
8.14000000e2, 3.68612700, 2.70000000e-3
8.16000000e2, 3.68453700, 2.74000000e-3
8.18000000e2, 3.68343800, 2.78000000e-3
8.20000000e2, 3.68300000, 2.80000000e-3
8.22000000e2, 3.68601200, 2.60700000e-3
8.24000000e2, 3.68937200, 2.39800000e-3
8.26000000e2, 3.69259600, 2.19400000e-3
8.28000000e2, 3.69520000, 2.02100000e-3
8.30000000e2, 3.69670000, 1.90000000e-3
8.32000000e2, 3.69661200, 1.85500000e-3
8.34000000e2, 3.69445200, 1.91000000e-3
8.36000000e2, 3.68973600, 2.08600000e-3
8.38000000e2, 3.68198000, 2.40900000e-3
8.40000000e2, 3.67070000, 2.90000000e-3

File: ray_trace_utils/Sopra_Data/SIAM1.txt
wavelength (nm), n, k
2.06641969e2, 1.11099900, 2.27799900
2.10144375e2, 1.15100000, 2.32400000
2.13767554e2, 1.19500000, 2.37000000
2.17517862e2, 1.24300000, 2.41600000
2.21402109e2, 1.29500000, 2.46200000
2.25427602e2, 1.35000000, 2.51000000
2.29602188e2, 1.40900000, 2.56100000
2.33934304e2, 1.47200000, 2.61100000
2.38433041e2, 1.54000000, 2.66200000
2.43108199e2, 1.61300000, 2.71200000
2.47970363e2, 1.69000000, 2.76000000
2.53030982e2, 1.77100000, 2.80600000
2.58302461e2, 1.86000000, 2.85000000
2.63798258e2, 1.96100000, 2.89200000
2.69533003e2, 2.07000000, 2.93000000
2.75522625e2, 2.18200000, 2.96200000
2.81784503e2, 2.30000000, 2.99000000
2.88337631e2, 2.42500000, 3.01700000
2.95202813e2, 2.56000000, 3.04000000
3.02402881e2, 2.71000000, 3.05700000
3.09962953e2, 2.87000000, 3.06000000
3.17910721e2, 3.03800000, 3.03900000
3.26276793e2, 3.21000000, 3.00000000
3.35095085e2, 3.37900000, 2.95000000
3.44403281e2, 3.55000000, 2.88000000
3.54243375e2, 3.72900000, 2.78000000
3.64662298e2, 3.90000000, 2.66000000
3.75712671e2, 4.04400000, 2.52900000
3.87453692e2, 4.17000000, 2.38000000
3.99952198e2, 4.28600000, 2.20600000
4.13283938e2, 4.38000000, 2.02000000
4.27535108e2, 4.43700000, 1.83000000
4.42804219e2, 4.47000000, 1.64000000
4.59204375e2, 4.48700000, 1.45600000
4.76866082e2, 4.49000000, 1.28000000
4.95940725e2, 4.48200000, 1.11900000
5.16604922e2, 4.46000000, 9.69000000e-1
5.39066006e2, 4.42000000, 8.27000000e-1
5.63569006e2, 4.36000000, 6.90000000e-1
5.90405625e2, 4.27700000, 5.57000000e-1
6.19925906e2, 4.23000000, 4.61000000e-1
6.52553586e2, 4.17000000, 3.63000000e-1
6.88806563e2, 4.09000000, 2.71000000e-1
7.29324596e2, 4.01000000, 1.99000000e-1
7.74907383e2, 3.93000000, 1.36000000e-1
8.26567875e2, 3.86000000, 8.12000000e-2
8.85608438e2, 3.77000000, 4.01000000e-2
9.53732164e2, 3.68000000, 0.00000000
1.03320984e3, 3.61000000, 0.00000000
1.12713801e3, 3.57000000, 0.00000000
1.23985181e3, 3.54000000, 0.00000000
1.37761313e3, 3.50000000, 0.00000000
1.54981477e3, 3.48000000, 0.00000000
1.77121688e3, 3.45000000, 0.00000000
2.06641969e3, 3.44000000, 0.00000000

File: ray_trace_utils/Sopra_Data/SIAM2.txt
wavelength (nm), n, k
2.06641969e2, 1.05350300, 2.81350400
2.10144375e2, 1.11590100, 2.83300100
2.13767554e2, 1.17690000, 2.85920000
2.17517862e2, 1.23860000, 2.91450000
2.21402109e2, 1.30310000, 2.98130000
2.25427602e2, 1.37250000, 3.04200000
2.29602188e2, 1.44530000, 3.10310000
2.33934304e2, 1.52790000, 3.16450000
2.38433041e2, 1.61620000, 3.22680000
2.43108199e2, 1.71220000, 3.28810000
2.47970363e2, 1.81440000, 3.34550000
2.53030982e2, 1.92780000, 3.40540000
2.58302461e2, 2.04870000, 3.46080000
2.63798258e2, 2.18190000, 3.51290000
2.69533003e2, 2.32450000, 3.55990000
2.75522625e2, 2.47970000, 3.60120000
2.81784503e2, 2.64530000, 3.63290000
2.88337631e2, 2.82550000, 3.65420000
2.95202813e2, 3.01780000, 3.66160000
3.02402881e2, 3.21990000, 3.65070000
3.09962953e2, 3.43110000, 3.61690000
3.17910721e2, 3.53930000, 3.59110000
3.26276793e2, 3.86810000, 3.47590000
3.35095085e2, 4.08180000, 3.35880000
3.44403281e2, 4.28360000, 3.21700000
3.54243375e2, 4.46970000, 3.04610000
3.64662298e2, 4.63000000, 2.85420000
3.75712671e2, 4.76640000, 2.64350000
3.87453692e2, 4.87280000, 2.42370000
3.99952198e2, 4.94820000, 2.19880000
4.13283938e2, 4.99760000, 1.97390000
4.27535108e2, 5.01850000, 1.75650000
4.42804219e2, 5.01840000, 1.54730000
4.59204375e2, 4.99880000, 1.34830000
4.76866082e2, 4.96230000, 1.16380000
4.95940725e2, 4.91350000, 9.91100000e-1
5.16604922e2, 4.85400000, 8.31300000e-1
5.39066006e2, 4.78330000, 6.85700000e-1
5.63569006e2, 4.70770000, 5.50200000e-1
5.90405625e2, 4.62870000, 4.18000000e-1
6.19925906e2, 4.54890000, 2.86900000e-1
6.52553586e2, 4.46600000, 1.59000000e-1
6.88806563e2, 4.39570000, 4.32000000e-2
7.29324596e2, 4.33470000, 5.80000000e-3
7.74907383e2, 4.27790000, 0.00000000
8.26567875e2, 4.22610000, 0.00000000
8.85608438e2, 4.18600000, 0.00000000
9.53732164e2, 4.16500000, 0.00000000
1.03320984e3, 4.11000000, 0.00000000
1.12713801e3, 4.09400000, 0.00000000
1.23985181e3, 4.05400000, 0.00000000

File: ray_trace_utils/Sopra_Data/SIC.txt
wavelength (nm), n, k
1.90000000e2, 4.02075100, 1.71785500
1.95000000e2, 4.04182100, 1.33477800
2.00000000e2, 3.96027500, 1.06001900
2.05000000e2, 3.86336900, 8.56408000e-1
2.10000000e2, 3.75876900, 7.02193000e-1
2.15000000e2, 3.65705900, 5.82250000e-1
2.20000000e2, 3.56497700, 4.86509000e-1
2.25000000e2, 3.47200500, 4.15198000e-1
2.30000000e2, 3.38369600, 3.63262000e-1
2.35000000e2, 3.31284500, 3.25046000e-1
2.40000000e2, 3.25226600, 3.07453000e-1
2.45000000e2, 3.19659400, 2.98516000e-1
2.50000000e2, 3.13292800, 2.09827000e-1
2.55000000e2, 3.07838700, 2.07218000e-1
2.60000000e2, 3.04433700, 2.06303000e-1
2.65000000e2, 3.02498700, 2.03478000e-1
2.70000000e2, 3.01408200, 2.01450000e-1
2.75000000e2, 3.00065500, 1.99471000e-1
2.80000000e2, 2.98975500, 1.94555000e-1
2.85000000e2, 2.98134300, 1.89714000e-1
2.90000000e2, 2.97363000, 1.85171000e-1
2.95000000e2, 2.96362400, 1.82127000e-1
3.00000000e2, 2.95324700, 1.79501000e-1
3.05000000e2, 2.94301100, 1.76861000e-1
3.10000000e2, 2.93312300, 1.73989000e-1
3.15000000e2, 2.92410500, 1.70626000e-1
3.20000000e2, 2.91519500, 1.66632000e-1
3.25000000e2, 2.90595800, 1.61861000e-1
3.30000000e2, 2.89570400, 1.55674000e-1
3.35000000e2, 2.88326900, 1.46928000e-1
3.40000000e2, 2.86999300, 1.37240000e-1
3.45000000e2, 2.85673100, 1.27684000e-1
3.50000000e2, 2.84424600, 1.19372000e-1
3.55000000e2, 2.83358600, 1.13844000e-1
3.60000000e2, 2.82406400, 1.10001000e-1
3.65000000e2, 2.81523000, 1.07109000e-1
3.70000000e2, 2.80697100, 1.05000000e-1
3.75000000e2, 2.79912100, 1.03454000e-1
3.80000000e2, 2.79168800, 1.02236000e-1
3.85000000e2, 2.78466700, 1.01116000e-1
3.90000000e2, 2.77797700, 1.00462000e-1
3.95000000e2, 2.77153500, 1.00823000e-1
4.00000000e2, 2.76537400, 1.00382000e-1
4.05000000e2, 2.75953000, 9.72890000e-2
4.10000000e2, 2.75400800, 8.80530000e-2
4.15000000e2, 2.74881900, 6.86890000e-2
4.20000000e2, 2.74393600, 4.42850000e-2
4.25000000e2, 2.73933400, 2.04760000e-2
4.30000000e2, 2.73502500, 2.13800000e-3
4.35000000e2, 2.73102600, 5.30900000e-3
4.40000000e2, 2.72725200, 5.58300000e-3
4.45000000e2, 2.72359900, 3.44100000e-3
4.50000000e2, 2.71995000, 7.59000000e-4
4.55000000e2, 2.71618300, 1.48000000e-4
4.60000000e2, 2.71237400, 5.00000000e-6
4.65000000e2, 2.70863800, 0.00000000
4.70000000e2, 2.70501800, 0.00000000
4.75000000e2, 2.70156000, 0.00000000
4.80000000e2, 2.69825000, 0.00000000
4.85000000e2, 2.69506100, 0.00000000
4.90000000e2, 2.69200800, 0.00000000
4.95000000e2, 2.68910000, 0.00000000
5.00000000e2, 2.68631400, 0.00000000
5.05000000e2, 2.68361800, 0.00000000
5.10000000e2, 2.68098300, 0.00000000
5.15000000e2, 2.67837100, 0.00000000
5.20000000e2, 2.67581100, 0.00000000
5.25000000e2, 2.67334900, 0.00000000
5.30000000e2, 2.67102600, 0.00000000
5.35000000e2, 2.66888400, 0.00000000
5.40000000e2, 2.66687500, 0.00000000
5.45000000e2, 2.66492300, 0.00000000
5.50000000e2, 2.66298300, 0.00000000
5.55000000e2, 2.66100400, 0.00000000
5.60000000e2, 2.65900100, 0.00000000
5.65000000e2, 2.65700100, 0.00000000
5.70000000e2, 2.65498400, 0.00000000
5.75000000e2, 2.65292700, 0.00000000
5.80000000e2, 2.65087400, 0.00000000
5.85000000e2, 2.64888800, 0.00000000
5.90000000e2, 2.64702400, 0.00000000
5.95000000e2, 2.64534400, 0.00000000
6.00000000e2, 2.64381300, 0.00000000
6.05000000e2, 2.64236800, 0.00000000
6.10000000e2, 2.64100100, 0.00000000
6.15000000e2, 2.63969500, 0.00000000
6.20000000e2, 2.63843800, 0.00000000
6.25000000e2, 2.63721200, 0.00000000
6.30000000e2, 2.63599300, 0.00000000
6.35000000e2, 2.63475200, 0.00000000
6.40000000e2, 2.63350000, 0.00000000
6.45000000e2, 2.63225200, 0.00000000
6.50000000e2, 2.63099300, 0.00000000
6.55000000e2, 2.62971400, 0.00000000
6.60000000e2, 2.62843700, 0.00000000
6.65000000e2, 2.62719100, 0.00000000
6.70000000e2, 2.62601300, 0.00000000
6.75000000e2, 2.62494000, 0.00000000
6.80000000e2, 2.62393700, 0.00000000
6.85000000e2, 2.62296300, 0.00000000
6.90000000e2, 2.62199400, 0.00000000
6.95000000e2, 2.62100200, 0.00000000
7.00000000e2, 2.62000000, 0.00000000
7.05000000e2, 2.61900000, 0.00000000
7.10000000e2, 2.61800000, 0.00000000
7.15000000e2, 2.61700000, 0.00000000
7.20000000e2, 2.61600000, 0.00000000
7.25000000e2, 2.61500300, 0.00000000
7.30000000e2, 2.61399500, 0.00000000
7.35000000e2, 2.61296300, 0.00000000
7.40000000e2, 2.61193800, 0.00000000
7.45000000e2, 2.61093800, 0.00000000
7.50000000e2, 2.61001800, 0.00000000
7.55000000e2, 2.60922800, 0.00000000
7.60000000e2, 2.60849900, 0.00000000
7.65000000e2, 2.60777600, 0.00000000
7.70000000e2, 2.60697300, 0.00000000
7.75000000e2, 2.60602200, 0.00000000
7.80000000e2, 2.60500000, 0.00000000
7.85000000e2, 2.60397900, 0.00000000
7.90000000e2, 2.60301400, 0.00000000
7.95000000e2, 2.60215300, 0.00000000
8.00000000e2, 2.60137500, 0.00000000
8.05000000e2, 2.60065100, 0.00000000
8.10000000e2, 2.60001500, 0.00000000
8.15000000e2, 2.59948200, 0.00000000
8.20000000e2, 2.59899900, 0.00000000
8.25000000e2, 2.59852600, 0.00000000
8.30000000e2, 2.59796900, 0.00000000
8.35000000e2, 2.59727000, 0.00000000
8.40000000e2, 2.59650200, 0.00000000
8.45000000e2, 2.59572500, 0.00000000
8.50000000e2, 2.59503200, 0.00000000
8.55000000e2, 2.59448100, 0.00000000
8.60000000e2, 2.59399800, 0.00000000
8.65000000e2, 2.59352500, 0.00000000
8.70000000e2, 2.59296700, 0.00000000
8.75000000e2, 2.59226800, 0.00000000
8.80000000e2, 2.59150200, 0.00000000
8.85000000e2, 2.59072900, 0.00000000
8.90000000e2, 2.59001600, 0.00000000
8.95000000e2, 2.58940400, 0.00000000
9.00000000e2, 2.58887400, 0.00000000
9.05000000e2, 2.58840200, 0.00000000
9.10000000e2, 2.58801800, 0.00000000
9.15000000e2, 2.58773300, 0.00000000
9.20000000e2, 2.58749900, 0.00000000
9.25000000e2, 2.58727400, 0.00000000
9.30000000e2, 2.58696600, 0.00000000
9.35000000e2, 2.58651900, 0.00000000
9.40000000e2, 2.58600200, 0.00000000
9.45000000e2, 2.58547600, 0.00000000
9.50000000e2, 2.58503400, 0.00000000
9.55000000e2, 2.58473200, 0.00000000
9.60000000e2, 2.58449900, 0.00000000
9.65000000e2, 2.58427300, 0.00000000
9.70000000e2, 2.58396500, 0.00000000
9.75000000e2, 2.58351900, 0.00000000
9.80000000e2, 2.58300200, 0.00000000
9.85000000e2, 2.58247900, 0.00000000
9.90000000e2, 2.58202500, 0.00000000
9.95000000e2, 2.58169300, 0.00000000
1.00000000e3, 2.58143700, 0.00000000
1.00500000e3, 2.58121200, 0.00000000
1.01000000e3, 2.58099200, 0.00000000
1.01500000e3, 2.58075100, 0.00000000
1.02000000e3, 2.58050000, 0.00000000
1.02500000e3, 2.58025000, 0.00000000
1.03000000e3, 2.57999900, 0.00000000
1.03500000e3, 2.57974900, 0.00000000
1.04000000e3, 2.57949900, 0.00000000
1.04500000e3, 2.57925000, 0.00000000
1.05000000e3, 2.57900100, 0.00000000
1.05500000e3, 2.57875000, 0.00000000
1.06000000e3, 2.57850000, 0.00000000
1.06500000e3, 2.57825000, 0.00000000
1.07000000e3, 2.57800000, 0.00000000
1.07500000e3, 2.57775000, 0.00000000
1.08000000e3, 2.57750000, 0.00000000
1.08500000e3, 2.57725100, 0.00000000
1.09000000e3, 2.57699300, 0.00000000
1.09500000e3, 2.57671100, 0.00000000
1.10000000e3, 2.57643700, 0.00000000
1.10500000e3, 2.57619300, 0.00000000
1.11000000e3, 2.57601800, 0.00000000
1.11500000e3, 2.57598200, 0.00000000
1.12000000e3, 2.57600000, 0.00000000
1.12500000e3, 2.57601800, 0.00000000
1.13000000e3, 2.57597800, 0.00000000
1.13500000e3, 2.57576900, 0.00000000
1.14000000e3, 2.57550100, 0.00000000
1.14500000e3, 2.57523300, 0.00000000
1.15000000e3, 2.57501800, 0.00000000
1.15500000e3, 2.57498100, 0.00000000
1.16000000e3, 2.57500000, 0.00000000
1.16500000e3, 2.57501600, 0.00000000
1.17000000e3, 2.57498500, 0.00000000
1.17500000e3, 2.57476800, 0.00000000
1.18000000e3, 2.57450000, 0.00000000
1.18500000e3, 2.57423400, 0.00000000
1.19000000e3, 2.57401200, 0.00000000
1.19500000e3, 2.57398300, 0.00000000
1.20000000e3, 2.57400000, 0.00000000
1.20500000e3, 2.57401600, 0.00000000
1.21000000e3, 2.57399200, 0.00000000
1.21500000e3, 2.57376800, 0.00000000
1.22000000e3, 2.57350100, 0.00000000
1.22500000e3, 2.57323500, 0.00000000
1.23000000e3, 2.57299900, 0.00000000
1.23500000e3, 2.57282900, 0.00000000
1.24000000e3, 2.57275000, 0.00000000
1.24500000e3, 2.57279700, 0.00000000
1.25000000e3, 2.57300000, 0.00000000

File: ray_trace_utils/Sopra_Data/SICR-T02.txt
wavelength (nm), n, k
2.63798258e2, 1.82500000, 4.17500000
2.65208944e2, 1.85400000, 4.26200000
2.66634798e2, 1.89900000, 4.34100000
2.68076068e2, 1.95400000, 4.43900000
2.69533003e2, 2.01400000, 4.54300000
2.71005861e2, 2.09900000, 4.65900000
2.72494904e2, 2.18800000, 4.73500000
2.74000401e2, 2.29300000, 4.85500000
2.75522625e2, 2.42600000, 4.94100000
2.77061858e2, 2.57400000, 5.03100000
2.78618385e2, 2.72300000, 5.11100000
2.80192500e2, 2.87700000, 5.15800000
2.81784503e2, 3.03700000, 5.23300000
2.83394700e2, 3.23200000, 5.28000000
2.85023405e2, 3.40600000, 5.33200000
2.86670939e2, 3.66800000, 5.34700000
2.88337631e2, 3.92600000, 5.35300000
2.90023816e2, 4.20500000, 5.27200000
2.91729838e2, 4.45400000, 5.14200000
2.93456050e2, 4.65900000, 4.94900000
2.95202813e2, 4.79100000, 4.74000000
2.96970494e2, 4.88500000, 4.54800000
2.98759473e2, 4.92800000, 4.36400000
3.00570136e2, 4.98500000, 4.20600000
3.02402881e2, 4.98600000, 4.06700000
3.04258114e2, 5.00900000, 3.94100000
3.06136250e2, 5.02500000, 3.82700000
3.08037717e2, 5.02400000, 3.74400000
3.09962953e2, 5.02900000, 3.64500000
3.11912406e2, 5.03400000, 3.57500000
3.13886535e2, 5.03900000, 3.49200000
3.15885812e2, 5.03500000, 3.44400000
3.17910721e2, 5.03200000, 3.39200000
3.19961758e2, 5.05100000, 3.34700000
3.22039432e2, 5.06800000, 3.28600000
3.24144265e2, 5.06600000, 3.25800000
3.26276793e2, 5.09100000, 3.21300000
3.28437566e2, 5.12000000, 3.17400000
3.30627150e2, 5.13500000, 3.14600000
3.32846124e2, 5.15900000, 3.11200000
3.35095085e2, 5.17700000, 3.08300000
3.37374643e2, 5.21800000, 3.05000000
3.39685428e2, 5.24700000, 3.03200000
3.42028086e2, 5.27700000, 3.00900000
3.44403281e2, 5.31000000, 3.00500000
3.46811696e2, 5.36300000, 3.00800000
3.49254032e2, 5.42900000, 3.01800000
3.51731011e2, 5.48700000, 3.02800000
3.54243375e2, 5.60100000, 3.05600000
3.56791889e2, 5.75200000, 3.09200000
3.59377337e2, 5.96700000, 3.10500000
3.62000529e2, 6.25100000, 3.03700000
3.64662298e2, 6.56300000, 2.86900000
3.67363500e2, 6.82100000, 2.56200000
3.70105019e2, 6.98900000, 2.16300000
3.72887763e2, 7.00400000, 1.75000000
3.75712671e2, 6.89900000, 1.40400000
3.78580706e2, 6.73500000, 1.06800000
3.81492866e2, 6.54800000, 8.71000000e-1
3.84450175e2, 6.36900000, 6.95000000e-1
3.87453692e2, 6.19100000, 5.87000000e-1
3.90504508e2, 6.04100000, 4.86000000e-1
3.93603750e2, 5.89700000, 4.40000000e-1
3.96752580e2, 5.76400000, 3.85000000e-1
3.99952198e2, 5.64900000, 3.26000000e-1
4.03203842e2, 5.54300000, 2.97000000e-1
4.06508791e2, 5.45000000, 2.59000000e-1
4.09868368e2, 5.35600000, 2.32000000e-1
4.13283938e2, 5.27900000, 2.03000000e-1
4.16756912e2, 5.19700000, 1.87000000e-1
4.20288750e2, 5.12600000, 1.71000000e-1
4.23880962e2, 5.05600000, 1.54000000e-1
4.27535108e2, 4.99400000, 1.42000000e-1
4.31252804e2, 4.93300000, 1.30000000e-1
4.35035724e2, 4.87200000, 1.21000000e-1
4.38885597e2, 4.82500000, 1.08000000e-1
4.42804219e2, 4.77000000, 1.01000000e-1
4.46793446e2, 4.72200000, 9.50000000e-2
4.50855205e2, 4.67700000, 8.60000000e-2
4.54991491e2, 4.63100000, 8.00000000e-2
4.59204375e2, 4.59100000, 6.90000000e-2
4.63496005e2, 4.54900000, 6.26000000e-2
4.67868609e2, 4.51000000, 5.68000000e-2
4.72324500e2, 4.47100000, 4.82000000e-2
4.76866082e2, 4.43500000, 4.27000000e-2
4.81495850e2, 4.40200000, 3.93000000e-2
4.86216397e2, 4.36800000, 3.62000000e-2
4.91030421e2, 4.33700000, 3.29000000e-2
4.95940725e2, 4.30900000, 2.80000000e-2
5.00950227e2, 4.28100000, 2.40000000e-2
5.06061964e2, 4.25200000, 2.28000000e-2
5.11279098e2, 4.22400000, 1.89000000e-2
5.16604922e2, 4.20000000, 1.44000000e-2
5.22042869e2, 4.17700000, 1.22000000e-2
5.27596516e2, 4.15300000, 1.09000000e-2
5.33269597e2, 4.13100000, 1.00000000e-2
5.39066006e2, 4.10900000, 8.00000000e-3
5.44989808e2, 4.08900000, 7.50000000e-3
5.51045250e2, 4.06800000, 6.00000000e-3
5.57236770e2, 4.04900000, 6.40000000e-3
5.63569006e2, 4.02900000, 5.20000000e-3
5.70046811e2, 4.01200000, 4.70000000e-3
5.76675262e2, 3.99500000, 4.50000000e-3
5.83459677e2, 3.97700000, 3.80000000e-3
5.90405625e2, 3.96000000, 3.50000000e-3
5.97518946e2, 3.94410000, 2.60000000e-3
6.04805762e2, 3.92910000, 2.00000000e-3
6.12272500e2, 3.91440000, 2.40000000e-3
6.19925906e2, 3.90000000, 1.70000000e-3
6.27773070e2, 3.88600000, 1.30000000e-3
6.35821443e2, 3.87230000, 8.00000000e-4
6.44078864e2, 3.85890000, 1.30000000e-3
6.52553586e2, 3.84500000, 1.70000000e-3
6.61254300e2, 3.83300000, 2.10000000e-3
6.70190169e2, 3.82050000, 1.70000000e-3
6.79370856e2, 3.80840000, 2.40000000e-3
6.88806563e2, 3.79600000, 2.90000000e-3
6.98508064e2, 3.78510000, 2.60000000e-3
7.08486750e2, 3.77390000, 2.40000000e-3
7.18754674e2, 3.76310000, 2.40000000e-3
7.29324596e2, 3.75300000, 2.90000000e-3
7.40210038e2, 3.74230000, 2.60000000e-3
7.51425341e2, 3.73240000, 4.00000000e-3
7.62985731e2, 3.72280000, 4.40000000e-3
7.74907383e2, 3.71600000, 1.20000000e-3
7.87207500e2, 3.70460000, 2.90000000e-3
7.99904395e2, 3.69600000, 4.70000000e-3
8.13017582e2, 3.68770000, 5.00000000e-3
8.26567875e2, 3.67800000, 4.60000000e-3

File: ray_trace_utils/Sopra_Data/SICR-T10.txt
wavelength (nm), n, k
2.63798258e2, 1.91800000, 4.14700000
2.65208944e2, 1.97300000, 4.22600000
2.66634798e2, 2.01700000, 4.30900000
2.68076068e2, 2.05600000, 4.39500000
2.69533003e2, 2.11100000, 4.46900000
2.71005861e2, 2.17300000, 4.57300000
2.72494904e2, 2.26600000, 4.66800000
2.74000401e2, 2.35200000, 4.76800000
2.75522625e2, 2.44900000, 4.85000000
2.77061858e2, 2.57600000, 4.94200000
2.78618385e2, 2.70400000, 5.03000000
2.80192500e2, 2.88000000, 5.09200000
2.81784503e2, 3.02200000, 5.14800000
2.83394700e2, 3.18300000, 5.21500000
2.85023405e2, 3.35900000, 5.26400000
2.86670939e2, 3.57600000, 5.29400000
2.88337631e2, 3.79600000, 5.31300000
2.90023816e2, 4.04800000, 5.28900000
2.91729838e2, 4.30600000, 5.21000000
2.93456050e2, 4.53700000, 5.07000000
2.95202813e2, 4.71900000, 4.88800000
2.96970494e2, 4.88200000, 4.70400000
2.98759473e2, 4.97500000, 4.52600000
3.00570136e2, 5.03500000, 4.35200000
3.02402881e2, 5.07000000, 4.18000000
3.04258114e2, 5.10200000, 4.04000000
3.06136250e2, 5.12100000, 3.92300000
3.08037717e2, 5.12100000, 3.79300000
3.09962953e2, 5.12500000, 3.70100000
3.11912406e2, 5.14700000, 3.62100000
3.13886535e2, 5.14000000, 3.52900000
3.15885812e2, 5.13400000, 3.45600000
3.17910721e2, 5.12500000, 3.38800000
3.19961758e2, 5.14900000, 3.32800000
3.22039432e2, 5.16200000, 3.28700000
3.24144265e2, 5.17300000, 3.23200000
3.26276793e2, 5.18800000, 3.19300000
3.28437566e2, 5.19900000, 3.14800000
3.30627150e2, 5.20800000, 3.10700000
3.32846124e2, 5.22200000, 3.07600000
3.35095085e2, 5.24000000, 3.04200000
3.37374643e2, 5.27000000, 3.01100000
3.39685428e2, 5.30400000, 2.97000000
3.42028086e2, 5.32900000, 2.96100000
3.44403281e2, 5.36800000, 2.94200000
3.46811696e2, 5.40800000, 2.91300000
3.49254032e2, 5.45700000, 2.90000000
3.51731011e2, 5.51000000, 2.89000000
3.54243375e2, 5.60300000, 2.88800000
3.56791889e2, 5.68700000, 2.88800000
3.59377337e2, 5.83500000, 2.88400000
3.62000529e2, 5.99100000, 2.86700000
3.64662298e2, 6.18400000, 2.80100000
3.67363500e2, 6.42700000, 2.66100000
3.70105019e2, 6.63700000, 2.42400000
3.72887763e2, 6.81400000, 2.10700000
3.75712671e2, 6.85200000, 1.75700000
3.78580706e2, 6.80100000, 1.41500000
3.81492866e2, 6.67400000, 1.12800000
3.84450175e2, 6.51400000, 9.05000000e-1
3.87453692e2, 6.36000000, 7.65000000e-1
3.90504508e2, 6.20400000, 6.25000000e-1
3.93603750e2, 6.04600000, 5.31000000e-1
3.96752580e2, 5.91300000, 4.59000000e-1
3.99952198e2, 5.78800000, 3.81000000e-1
4.03203842e2, 5.67600000, 3.20000000e-1
4.06508791e2, 5.57600000, 2.69000000e-1
4.09868368e2, 5.47700000, 2.54000000e-1
4.13283938e2, 5.38300000, 2.21000000e-1
4.16756912e2, 5.30100000, 1.98000000e-1
4.20288750e2, 5.22500000, 1.80000000e-1
4.23880962e2, 5.15600000, 1.62000000e-1
4.27535108e2, 5.08700000, 1.39000000e-1
4.31252804e2, 5.01800000, 1.27000000e-1
4.35035724e2, 4.95700000, 1.17000000e-1
4.38885597e2, 4.90300000, 1.03000000e-1
4.42804219e2, 4.84500000, 9.70000000e-2
4.46793446e2, 4.79200000, 9.00000000e-2
4.50855205e2, 4.74600000, 8.10000000e-2
4.54991491e2, 4.70000000, 7.00000000e-2
4.59204375e2, 4.65400000, 6.20000000e-2
4.63496005e2, 4.61200000, 5.60000000e-2
4.67868609e2, 4.57100000, 4.80000000e-2
4.72324500e2, 4.52900000, 4.60000000e-2
4.76866082e2, 4.49200000, 4.00000000e-2
4.81495850e2, 4.45700000, 3.50000000e-2
4.86216397e2, 4.42200000, 3.30000000e-2
4.91030421e2, 4.38800000, 2.80000000e-2
4.95940725e2, 4.35900000, 2.40000000e-2
5.00950227e2, 4.32600000, 2.30000000e-2
5.06061964e2, 4.29600000, 2.10000000e-2
5.11279098e2, 4.27000000, 1.50000000e-2
5.16604922e2, 4.24100000, 1.10000000e-2
5.22042869e2, 4.21500000, 1.00000000e-2
5.27596516e2, 4.19300000, 1.00000000e-2
5.33269597e2, 4.17000000, 9.00000000e-3
5.39066006e2, 4.14600000, 6.30000000e-3
5.44989808e2, 4.12600000, 7.00000000e-3
5.51045250e2, 4.10300000, 8.00000000e-3
5.57236770e2, 4.08300000, 7.00000000e-3
5.63569006e2, 4.06400000, 6.00000000e-3
5.70046811e2, 4.04500000, 5.00000000e-3
5.76675262e2, 4.02700000, 5.00000000e-3
5.83459677e2, 4.00800000, 4.00000000e-3
5.90405625e2, 3.99200000, 4.00000000e-3
5.97518946e2, 3.97300000, 3.00000000e-3
6.04805762e2, 3.95370000, 4.00000000e-3
6.12272500e2, 3.94000000, 2.00000000e-3
6.19925906e2, 3.92800000, 2.00000000e-3
6.27773070e2, 3.91100000, 2.00000000e-3
6.35821443e2, 3.89600000, 2.00000000e-3
6.44078864e2, 3.88100000, 2.00000000e-3
6.52553586e2, 3.86600000, 2.00000000e-3
6.61254300e2, 3.85500000, 2.00000000e-3
6.70190169e2, 3.84400000, 2.00000000e-3
6.79370856e2, 3.83300000, 2.00000000e-3
6.88806563e2, 3.82200000, 2.00000000e-3
6.98508064e2, 3.80490000, 2.00000000e-3
7.08486750e2, 3.79800000, 3.00000000e-3
7.18754674e2, 3.78380000, 3.00000000e-3
7.29324596e2, 3.77300000, 1.00000000e-3
7.40210038e2, 3.76000000, 1.00000000e-3
7.51425341e2, 3.75300000, 2.00000000e-3
7.62985731e2, 3.74300000, 1.00000000e-3
7.74907383e2, 3.73310000, 1.00000000e-3
7.87207500e2, 3.72300000, 5.00000000e-3
7.99904395e2, 3.71200000, 6.00000000e-3
8.13017582e2, 3.70400000, 2.00000000e-3
8.26567875e2, 3.69510000, 0.00000000
