Repository: casselineau/Tracer

Filename    Symbol               Range (nm)     Description
--------    ------              ------------    -----------
7059        7059                250      900    Glass 7059
AG          Ag                  187     2066    Silver
AGAINP0     (Al0Ga1)0.5In0.5P   225     1000    Aluminum Gallium Indium Phosphide (0% Al)
AGAINP1     (Al.1Ga.9)0.5In0.5P 225     1000    Aluminum Gallium Indium Phosphide (10% Al)
AGAINP3     (Al.3Ga.7)0.5In0.5P 225     1000    Aluminum Gallium Indium Phosphide (30% Al)
AGAINP6     (Al.6Ga.4)0.5In0.5P 225     1000    Aluminum Gallium Indium Phosphide (60% Al)
AGAINP7     (Al.7Ga.3)0.5In0.5P 225     1000    Aluminum Gallium Indium Phosphide (70% Al)

File: ray_trace_utils/Sopra_Data/SIGE_SI.txt
wavelength (nm), n, k
2.40000000e2, 1.63780000, 3.23300000
2.42000000e2, 1.63740000, 3.25130000
2.44000000e2, 1.64050000, 3.25980000
2.46000000e2, 1.65770000, 3.34800000
2.48000000e2, 1.67610000, 3.40500000
2.50000000e2, 1.68750000, 3.45680000
2.52000000e2, 1.71720000, 3.51030000
2.54000000e2, 1.76780000, 3.58520000
2.56000000e2, 1.78250000, 3.64620000
2.58000000e2, 1.82590000, 3.71900000
2.60000000e2, 1.87050000, 3.78120000
2.62000000e2, 1.90530000, 3.86550000
2.64000000e2, 1.95440000, 3.94330000
2.66000000e2, 2.01890000, 4.02050000
2.68000000e2, 2.08800000, 4.11140000
2.70000000e2, 2.15470000, 4.19830000
2.72000000e2, 2.24810000, 4.29810000
2.74000000e2, 2.35630000, 4.39130000
2.76000000e2, 2.47810000, 4.48120000
2.78000000e2, 2.60830000, 4.56970000
2.80000000e2, 2.78190000, 4.65750000
2.82000000e2, 2.97510000, 4.73010000
2.84000000e2, 3.18690000, 4.75490000
2.86000000e2, 3.42590000, 4.75100000
2.88000000e2, 3.67340000, 4.68890000
2.90000000e2, 3.87990000, 4.58520000
2.92000000e2, 4.04450000, 4.45260000
2.94000000e2, 4.17080000, 4.30960000
2.96000000e2, 4.28050000, 4.15860000
2.98000000e2, 4.33260000, 4.02110000
3.00000000e2, 4.38420000, 3.89700000
3.02000000e2, 4.42391300, 3.77411900
3.04000000e2, 4.44750000, 3.67000000
3.06000000e2, 4.45976300, 3.58078100
3.08000000e2, 4.46550000, 3.50260000
3.10000000e2, 4.47136300, 3.42985000
3.12000000e2, 4.47660000, 3.36390000
3.14000000e2, 4.48293100, 3.30479400
3.16000000e2, 4.48960000, 3.25090000
3.18000000e2, 4.49616900, 3.20066300
3.20000000e2, 4.50340000, 3.15390000
3.22000000e2, 4.51256800, 3.10981200
3.24000000e2, 4.52170000, 3.06870000
3.26000000e2, 4.52863100, 3.03085000
3.28000000e2, 4.53520000, 2.99550000
3.30000000e2, 4.54251300, 2.96178100
3.32000000e2, 4.55060000, 2.93030000
3.34000000e2, 4.56065000, 2.90140000
3.36000000e2, 4.57030000, 2.87500000
3.38000000e2, 4.57613800, 2.85190600
3.40000000e2, 4.58250000, 2.82980000
3.42000000e2, 4.59415600, 2.80567500
3.44000000e2, 4.60640000, 2.78240000
3.46000000e2, 4.61449400, 2.76269400
3.48000000e2, 4.62330000, 2.74400000
3.50000000e2, 4.63711900, 2.72420600
3.52000000e2, 4.65290000, 2.70470000
3.54000000e2, 4.66910600, 2.68608100
3.56000000e2, 4.68550000, 2.66860000
3.58000000e2, 4.70070000, 2.65311200
3.60000000e2, 4.71660000, 2.63840000
3.62000000e2, 4.73480000, 2.62369400
3.64000000e2, 4.75480000, 2.60850000
3.66000000e2, 4.77699400, 2.59221200
3.68000000e2, 4.80030000, 2.57440000
3.70000000e2, 4.82367500, 2.55425000
3.72000000e2, 4.84740000, 2.53230000
3.74000000e2, 4.87175700, 2.50808700
3.76000000e2, 4.89570000, 2.48380000
3.78000000e2, 4.91783100, 2.46270600
3.80000000e2, 4.93950000, 2.44110000
3.82000000e2, 4.96218100, 2.41541200
3.84000000e2, 4.98410000, 2.38850000
3.86000000e2, 5.00363100, 2.36228700
3.88000000e2, 5.02180000, 2.33600000
3.90000000e2, 5.03900000, 2.30914400
3.92000000e2, 5.05550000, 2.28280000
3.94000000e2, 5.07142500, 2.25776200
3.96000000e2, 5.08760000, 2.23440000
3.98000000e2, 5.10511900, 2.21363100
4.00000000e2, 5.12330000, 2.19460000
4.02000000e2, 5.14121200, 2.17711300
4.04000000e2, 5.16070000, 2.16010000
4.06000000e2, 5.18362500, 2.14241300
4.08000000e2, 5.20900000, 2.12410000
4.10000000e2, 5.23656800, 2.10492500
4.12000000e2, 5.26600000, 2.08460000
4.14000000e2, 5.29675600, 2.06313800
4.16000000e2, 5.32920000, 2.03940000
4.18000000e2, 5.36346900, 2.01253700
4.20000000e2, 5.39970000, 1.98170000
4.22000000e2, 5.43577300, 1.94639100
4.24000000e2, 5.47127200, 1.90777800
4.26000000e2, 5.50581500, 1.86599800
4.28000000e2, 5.53901800, 1.82119300
4.30000000e2, 5.57050000, 1.77350000
4.32000000e2, 5.59987800, 1.72305900
4.34000000e2, 5.62676900, 1.67001000
4.36000000e2, 5.65079100, 1.61449100
4.38000000e2, 5.67156300, 1.55664100
4.40000000e2, 5.68870000, 1.49660000
4.42000000e2, 5.70042400, 1.43245600
4.44000000e2, 5.70809800, 1.36691200
4.46000000e2, 5.71169000, 1.30061900
4.48000000e2, 5.71116900, 1.23423100
4.50000000e2, 5.70650000, 1.16840000
4.52000000e2, 5.69616000, 1.10491800
4.54000000e2, 5.68198000, 1.04301100
4.56000000e2, 5.66430000, 9.83045000e-1
4.58000000e2, 5.64346000, 9.25386000e-1
4.60000000e2, 5.61980000, 8.70400000e-1
4.62000000e2, 5.59330500, 8.20074000e-1
4.64000000e2, 5.56475900, 7.72749000e-1
4.66000000e2, 5.53459000, 7.28388000e-1
4.68000000e2, 5.50322700, 6.86951000e-1
4.70000000e2, 5.47110000, 6.48400000e-1
4.72000000e2, 5.43962600, 6.13203000e-1
4.74000000e2, 5.40799700, 5.80689000e-1
4.76000000e2, 5.37639500, 5.50694000e-1
4.78000000e2, 5.34500300, 5.23053000e-1
4.80000000e2, 5.31400000, 4.97600000e-1
4.82000000e2, 5.28401400, 4.74328000e-1
4.84000000e2, 5.25467200, 4.52876000e-1
4.86000000e2, 5.22604100, 4.33040000e-1
4.88000000e2, 5.19819300, 4.14616000e-1
4.90000000e2, 5.17120000, 3.97400000e-1
4.92000000e2, 5.14554900, 3.80570000e-1
4.94000000e2, 5.12078900, 3.64695000e-1
4.96000000e2, 5.09688300, 3.49725000e-1
4.98000000e2, 5.07379800, 3.35610000e-1
5.00000000e2, 5.05150000, 3.22300000e-1
5.02000000e2, 5.03021600, 3.09609000e-1
5.04000000e2, 5.00958400, 2.97658000e-1
5.06000000e2, 4.98950400, 2.86434000e-1
5.08000000e2, 4.96987600, 2.75919000e-1
5.10000000e2, 4.95060000, 2.66100000e-1
5.12000000e2, 4.93089100, 2.57143000e-1
5.14000000e2, 4.91150600, 2.48806000e-1
5.16000000e2, 4.89251500, 2.41026000e-1
5.18000000e2, 4.87398900, 2.33745000e-1
5.20000000e2, 4.85600000, 2.26900000e-1
5.22000000e2, 4.83924000, 2.20306000e-1
5.24000000e2, 4.82300400, 2.14059000e-1
5.26000000e2, 4.80720800, 2.08129000e-1
5.28000000e2, 4.79176800, 2.02486000e-1
5.30000000e2, 4.77660000, 1.97100000e-1
5.32000000e2, 4.76093800, 1.91882000e-1
5.34000000e2, 4.74555100, 1.86877000e-1
5.36000000e2, 4.73052500, 1.82071000e-1
5.38000000e2, 4.71594600, 1.77450000e-1
5.40000000e2, 4.70190000, 1.73000000e-1
5.42000000e2, 4.68928100, 1.68648000e-1
5.44000000e2, 4.67716600, 1.64452000e-1
5.46000000e2, 4.66544200, 1.60412000e-1
5.48000000e2, 4.65399200, 1.56528000e-1
5.50000000e2, 4.64270000, 1.52800000e-1
5.52000000e2, 4.63071100, 1.49292000e-1
5.54000000e2, 4.61883500, 1.45924000e-1
5.56000000e2, 4.60714500, 1.42680000e-1
5.58000000e2, 4.59570900, 1.39544000e-1
5.60000000e2, 4.58460000, 1.36500000e-1
5.62000000e2, 4.57461300, 1.33599000e-1
5.64000000e2, 4.56491000, 1.30742000e-1
5.66000000e2, 4.55538200, 1.27894000e-1
5.68000000e2, 4.54591500, 1.25025000e-1
5.70000000e2, 4.53640000, 1.22100000e-1
5.72000000e2, 4.52586400, 1.18687000e-1
5.74000000e2, 4.51527200, 1.15254000e-1
5.76000000e2, 4.50472800, 1.11866000e-1
5.78000000e2, 4.49433600, 1.08593000e-1
5.80000000e2, 4.48420000, 1.05500000e-1
5.82000000e2, 4.47502200, 1.03142000e-1
5.84000000e2, 4.46615900, 1.00977000e-1
5.86000000e2, 4.45756500, 9.89510000e-2
5.88000000e2, 4.44919300, 9.70100000e-2
5.90000000e2, 4.44100000, 9.51000000e-2
5.92000000e2, 4.43285500, 9.27460000e-2
5.94000000e2, 4.42481800, 9.04190000e-2
5.96000000e2, 4.41686200, 8.81690000e-2
5.98000000e2, 4.40896500, 8.60460000e-2
6.00000000e2, 4.40110000, 8.41000000e-2
6.02000000e2, 4.39291700, 8.28020000e-2
6.04000000e2, 4.38479900, 8.16770000e-2
6.06000000e2, 4.37680100, 8.06710000e-2
6.08000000e2, 4.36898300, 7.97300000e-2
6.10000000e2, 4.36140000, 7.88000000e-2
6.12000000e2, 4.35480300, 7.75280000e-2
6.14000000e2, 4.34838200, 7.62320000e-2
6.16000000e2, 4.34201900, 7.49320000e-2
6.18000000e2, 4.33559700, 7.36480000e-2
6.20000000e2, 4.32900000, 7.24000000e-2
6.22000000e2, 4.32097200, 7.12370000e-2
6.24000000e2, 4.31282000, 7.01420000e-2
6.26000000e2, 4.30471200, 6.91300000e-2
6.28000000e2, 4.29681600, 6.82110000e-2
6.30000000e2, 4.28930000, 6.74000000e-2
6.32000000e2, 4.28326300, 6.69140000e-2
6.34000000e2, 4.27770900, 6.65090000e-2
6.36000000e2, 4.27257400, 6.61470000e-2
6.38000000e2, 4.26779300, 6.57900000e-2
6.40000000e2, 4.26330000, 6.54000000e-2
6.42000000e2, 4.25912700, 6.47900000e-2
6.44000000e2, 4.25508900, 6.41070000e-2
6.46000000e2, 4.25109800, 6.33490000e-2
6.48000000e2, 4.24706500, 6.25140000e-2
6.50000000e2, 4.24290000, 6.16000000e-2
6.52000000e2, 4.23778900, 6.06420000e-2
6.54000000e2, 4.23255100, 5.95930000e-2
6.56000000e2, 4.22727800, 5.84430000e-2
6.58000000e2, 4.22206400, 5.71820000e-2
6.60000000e2, 4.21700000, 5.58000000e-2
6.62000000e2, 4.21297500, 5.38730000e-2
6.64000000e2, 4.20908700, 5.19060000e-2
6.66000000e2, 4.20523300, 4.99940000e-2
6.68000000e2, 4.20130500, 4.82270000e-2
6.70000000e2, 4.19720000, 4.67000000e-2
6.72000000e2, 4.19214500, 4.61700000e-2
6.74000000e2, 4.18686600, 4.58990000e-2
6.76000000e2, 4.18142600, 4.58130000e-2
6.78000000e2, 4.17588300, 4.58380000e-2
6.80000000e2, 4.17030000, 4.59000000e-2
6.82000000e2, 4.16467000, 4.55580000e-2
6.84000000e2, 4.15913700, 4.51990000e-2
6.86000000e2, 4.15377900, 4.48410000e-2
6.88000000e2, 4.14867400, 4.45020000e-2
6.90000000e2, 4.14390000, 4.42000000e-2
6.92000000e2, 4.14011000, 4.41720000e-2
6.94000000e2, 4.13666100, 4.41640000e-2
6.96000000e2, 4.13348700, 4.41400000e-2
6.98000000e2, 4.13052200, 4.40640000e-2
7.00000000e2, 4.12770000, 4.39000000e-2
7.02000000e2, 4.12495000, 4.32820000e-2
7.04000000e2, 4.12221100, 4.25870000e-2
7.06000000e2, 4.11941700, 4.18610000e-2
7.08000000e2, 4.11650100, 4.11500000e-2
7.10000000e2, 4.11340000, 4.05000000e-2
7.12000000e2, 4.10931300, 4.02750000e-2
7.14000000e2, 4.10509300, 4.01260000e-2
7.16000000e2, 4.10085500, 4.00180000e-2
7.18000000e2, 4.09671900, 3.99210000e-2
7.20000000e2, 4.09280000, 3.98000000e-2
7.22000000e2, 4.09010700, 3.94950000e-2
7.24000000e2, 4.08764600, 3.91340000e-2
7.26000000e2, 4.08531000, 3.87140000e-2
7.28000000e2, 4.08299700, 3.82370000e-2
7.30000000e2, 4.08060000, 3.77000000e-2
7.32000000e2, 4.07733000, 3.70140000e-2
7.34000000e2, 4.07393900, 3.62890000e-2
7.36000000e2, 4.07049300, 3.55470000e-2
7.38000000e2, 4.06705800, 3.48100000e-2
7.40000000e2, 4.06370000, 3.41000000e-2
7.42000000e2, 4.06085100, 3.35780000e-2
7.44000000e2, 4.05812200, 3.30910000e-2
7.46000000e2, 4.05548600, 3.26250000e-2
7.48000000e2, 4.05292000, 3.21660000e-2
7.50000000e2, 4.05040000, 3.17000000e-2
7.52000000e2, 4.04768800, 3.11090000e-2
7.54000000e2, 4.04502400, 3.05100000e-2
7.56000000e2, 4.04243600, 2.99180000e-2
7.58000000e2, 4.03995200, 2.93430000e-2
7.60000000e2, 4.03760000, 2.88000000e-2
7.62000000e2, 4.03592600, 2.83780000e-2
7.64000000e2, 4.03431100, 2.79930000e-2
7.66000000e2, 4.03265300, 2.76390000e-2
7.68000000e2, 4.03084900, 2.73100000e-2
7.70000000e2, 4.02880000, 2.70000000e-2
7.72000000e2, 4.02545800, 2.67430000e-2
7.74000000e2, 4.02190300, 2.64820000e-2
7.76000000e2, 4.01826900, 2.61980000e-2
7.78000000e2, 4.01468900, 2.58770000e-2
7.80000000e2, 4.01130000, 2.55000000e-2
7.82000000e2, 4.00906300, 2.49140000e-2
7.84000000e2, 4.00707800, 2.42730000e-2
7.86000000e2, 4.00527000, 2.35950000e-2
7.88000000e2, 4.00356900, 2.28980000e-2
7.90000000e2, 4.00190000, 2.22000000e-2
7.92000000e2, 4.00009900, 2.13640000e-2
7.94000000e2, 3.99820700, 2.06000000e-2
7.96000000e2, 3.99617700, 1.99640000e-2
7.98000000e2, 3.99395800, 1.95120000e-2
8.00000000e2, 3.99150000, 1.93000000e-2
8.02000000e2, 3.98789400, 2.00210000e-2
8.04000000e2, 3.98416500, 2.09340000e-2
8.06000000e2, 3.98047900, 2.19380000e-2
8.08000000e2, 3.97700200, 2.29270000e-2
8.10000000e2, 3.97390000, 2.38000000e-2
8.12000000e2, 3.97309100, 2.40140000e-2
8.14000000e2, 3.97255000, 2.40150000e-2
8.16000000e2, 3.97200300, 2.38090000e-2
8.18000000e2, 3.97117700, 2.34020000e-2
8.20000000e2, 3.96980000, 2.28000000e-2
8.22000000e2, 3.96538800, 2.13060000e-2
8.24000000e2, 3.96043200, 1.98070000e-2
8.26000000e2, 3.95521200, 1.84850000e-2
8.28000000e2, 3.95000800, 1.75220000e-2
8.30000000e2, 3.94510000, 1.71000000e-2
8.32000000e2, 3.94076800, 1.74020000e-2
8.34000000e2, 3.93729200, 1.86110000e-2
8.36000000e2, 3.93495200, 2.09090000e-2
8.38000000e2, 3.93402800, 2.44780000e-2
8.40000000e2, 3.93480000, 2.95000000e-2

File: ray_trace_utils/Sopra_Data/SINGAS0.txt
wavelength (nm), n, k
2.40000000e2, 1.64345300, 3.58039400
2.45000000e2, 1.92655800, 3.90862100
2.50000000e2, 2.58268900, 4.10087500
2.55000000e2, 3.05344000, 3.97860000
2.60000000e2, 3.45163300, 3.65926100
2.65000000e2, 3.63063200, 3.40215700
2.70000000e2, 3.76900000, 3.16900000
2.75000000e2, 3.89968700, 2.95135800
2.80000000e2, 3.99486700, 2.68332100
2.85000000e2, 3.99143700, 2.40118700
2.90000000e2, 3.90946100, 2.20034700
2.95000000e2, 3.81000000, 2.06900000
3.00000000e2, 3.72943800, 1.99544400
3.05000000e2, 3.65365200, 1.94492900
3.10000000e2, 3.60100000, 1.92000000
3.15000000e2, 3.55846300, 1.90691400
3.20000000e2, 3.52649600, 1.90346900
3.25000000e2, 3.50433100, 1.90746500
3.30000000e2, 3.49170600, 1.91587000
3.35000000e2, 3.48500000, 1.93100000
3.40000000e2, 3.48675000, 1.94637500
3.45000000e2, 3.49747300, 1.96939600
3.50000000e2, 3.51331900, 1.99207000
3.55000000e2, 3.53613200, 2.01868400
3.60000000e2, 3.56419700, 2.04745200
3.65000000e2, 3.59600000, 2.07600000
3.70000000e2, 3.64225000, 2.11506200
3.75000000e2, 3.69535400, 2.15200900
3.80000000e2, 3.78257700, 2.22422500
3.85000000e2, 3.88891700, 2.27914400
3.90000000e2, 4.02762900, 2.27720000
3.95000000e2, 4.19989600, 2.22359800
4.00000000e2, 4.37300000, 2.14600000
4.05000000e2, 4.42369100, 2.08027200
4.10000000e2, 4.46052000, 1.99949200
4.15000000e2, 4.57935500, 1.92399900
4.20000000e2, 4.79481300, 1.86775000
4.25000000e2, 4.97672600, 1.79726300
4.30000000e2, 5.06872200, 1.62887600
4.35000000e2, 5.05600000, 1.36024900
4.40000000e2, 5.00320100, 1.11552700
4.45000000e2, 4.92967900, 9.32206000e-1
4.50000000e2, 4.85007700, 8.24341000e-1
4.55000000e2, 4.76207600, 7.45440000e-1
4.60000000e2, 4.68013600, 6.84298000e-1
4.65000000e2, 4.61879100, 6.32094000e-1
4.70000000e2, 4.56436300, 5.88805000e-1
4.75000000e2, 4.51198100, 5.52240000e-1
4.80000000e2, 4.46255300, 5.19421000e-1
4.85000000e2, 4.41654900, 4.89951000e-1
4.90000000e2, 4.37622600, 4.65656000e-1
4.95000000e2, 4.33994400, 4.44895000e-1
5.00000000e2, 4.30492400, 4.25001000e-1
5.05000000e2, 4.27191000, 4.06528000e-1
5.10000000e2, 4.24237800, 3.90495000e-1
5.15000000e2, 4.21535000, 3.76306000e-1
5.20000000e2, 4.18945000, 3.63184000e-1
5.25000000e2, 4.16442800, 3.50880000e-1
5.30000000e2, 4.14039900, 3.39307000e-1
5.35000000e2, 4.11739800, 3.28338000e-1
5.40000000e2, 4.09588100, 3.17963000e-1
5.45000000e2, 4.07622400, 3.08119000e-1
5.50000000e2, 4.05799200, 2.98848000e-1
5.55000000e2, 4.04107700, 2.90244000e-1
5.60000000e2, 4.02518100, 2.82168000e-1
5.65000000e2, 4.00995400, 2.74471000e-1
5.70000000e2, 3.99502400, 2.67011000e-1
5.75000000e2, 3.98058200, 2.59848000e-1
5.80000000e2, 3.96648200, 2.52886000e-1
5.85000000e2, 3.95286700, 2.46214000e-1
5.90000000e2, 3.94000000, 2.40000000e-1
5.95000000e2, 3.92855300, 2.34718000e-1
6.00000000e2, 3.91785900, 2.29864000e-1
6.05000000e2, 3.90768700, 2.25250000e-1
6.10000000e2, 3.89743600, 2.20506000e-1
6.15000000e2, 3.88752400, 2.15772000e-1
6.20000000e2, 3.87800000, 2.11000000e-1
6.25000000e2, 3.86900600, 2.05990000e-1
6.30000000e2, 3.86043600, 2.00948000e-1
6.35000000e2, 3.85227300, 1.95933000e-1
6.40000000e2, 3.84450800, 1.91040000e-1
6.45000000e2, 3.83711400, 1.86280000e-1
6.50000000e2, 3.83006900, 1.81675000e-1
6.55000000e2, 3.82334500, 1.77314000e-1
6.60000000e2, 3.81692000, 1.73225000e-1
6.65000000e2, 3.81079000, 1.69281000e-1
6.70000000e2, 3.80493800, 1.65438000e-1
6.75000000e2, 3.79952800, 1.61808000e-1
6.80000000e2, 3.79429500, 1.58127000e-1
6.85000000e2, 3.78913800, 1.54279000e-1
6.90000000e2, 3.78388100, 1.50020000e-1
6.95000000e2, 3.77823900, 1.44930000e-1
7.00000000e2, 3.77256500, 1.39629000e-1
7.05000000e2, 3.76691500, 1.34259000e-1
7.10000000e2, 3.76143100, 1.29054000e-1
7.15000000e2, 3.75618600, 1.24172000e-1
7.20000000e2, 3.75104500, 1.19538000e-1
7.25000000e2, 3.74599200, 1.15208000e-1
7.30000000e2, 3.74098500, 1.11299000e-1
7.35000000e2, 3.73594900, 1.08030000e-1
7.40000000e2, 3.73098900, 1.05118000e-1
7.45000000e2, 3.72612400, 1.02519000e-1
7.50000000e2, 3.72137300, 1.00188000e-1
7.55000000e2, 3.71677300, 9.79080000e-2
7.60000000e2, 3.71232500, 9.58050000e-2
7.65000000e2, 3.70803800, 9.39400000e-2
7.70000000e2, 3.70392600, 9.23330000e-2
7.75000000e2, 3.70000000, 9.10000000e-2
7.80000000e2, 3.69647500, 9.04440000e-2
7.85000000e2, 3.69311500, 9.00810000e-2
7.90000000e2, 3.68987900, 8.98050000e-2
7.95000000e2, 3.68672900, 8.95070000e-2
8.00000000e2, 3.68362500, 8.90820000e-2
8.05000000e2, 3.68049600, 8.85560000e-2
8.10000000e2, 3.67734200, 8.76600000e-2
8.15000000e2, 3.67413000, 8.62580000e-2
8.20000000e2, 3.67083000, 8.42110000e-2
8.25000000e2, 3.66740900, 8.13820000e-2
8.30000000e2, 3.66369100, 7.66260000e-2
8.35000000e2, 3.65971800, 7.03220000e-2
8.40000000e2, 3.65560400, 6.33350000e-2

File: ray_trace_utils/Sopra_Data/SINGAS10.txt
wavelength (nm), n, k
2.40000000e2, 1.69563200, 3.62697300
2.45000000e2, 1.99595400, 3.83231100
2.50000000e2, 2.48919200, 4.04727200
2.55000000e2, 3.01808600, 3.98986800
2.60000000e2, 3.38970600, 3.73613300
2.65000000e2, 3.69210000, 3.44161400
2.70000000e2, 3.82847900, 3.13312000
2.75000000e2, 3.95682900, 2.89469900
2.80000000e2, 3.98948700, 2.61969700
2.85000000e2, 3.99427300, 2.37910700
2.90000000e2, 3.90887600, 2.19780300
2.95000000e2, 3.83706100, 2.07782600
3.00000000e2, 3.75746800, 1.99720500
3.05000000e2, 3.69131800, 1.94116300
3.10000000e2, 3.63544900, 1.90348300
3.15000000e2, 3.58940900, 1.88228200
3.20000000e2, 3.55771400, 1.87177700
3.25000000e2, 3.53027200, 1.86955200
3.30000000e2, 3.52014600, 1.87376300
3.35000000e2, 3.50493100, 1.87883600
3.40000000e2, 3.50794100, 1.89149900
3.45000000e2, 3.50936200, 1.90442200
3.50000000e2, 3.51783300, 1.92210700
3.55000000e2, 3.53201000, 1.94349900
3.60000000e2, 3.56045600, 1.96586200
3.65000000e2, 3.58853700, 1.98529300
3.70000000e2, 3.62290500, 2.01220900
3.75000000e2, 3.66364400, 2.03605000
3.80000000e2, 3.72572700, 2.06165200
3.85000000e2, 3.78761100, 2.09181600
3.90000000e2, 3.88221100, 2.11872700
3.95000000e2, 3.98380700, 2.12352000
4.00000000e2, 4.11611700, 2.09761200
4.05000000e2, 4.20899100, 2.03158900
4.10000000e2, 4.27294900, 1.96426600
4.15000000e2, 4.32520500, 1.92332100
4.20000000e2, 4.37500200, 1.89689500
4.25000000e2, 4.45284500, 1.90422100
4.30000000e2, 4.61691900, 1.90806200
4.35000000e2, 4.82732000, 1.78475800
4.40000000e2, 4.95226600, 1.55241500
4.45000000e2, 4.97129600, 1.31776200
4.50000000e2, 4.93645100, 1.12632800
4.55000000e2, 4.86644100, 9.81826200e-1
4.60000000e2, 4.79233800, 8.77641300e-1
4.65000000e2, 4.72435600, 7.95790400e-1
4.70000000e2, 4.65898600, 7.25932800e-1
4.75000000e2, 4.59509800, 6.70416600e-1
4.80000000e2, 4.54125200, 6.22134600e-1
4.85000000e2, 4.49273300, 5.83223500e-1
4.90000000e2, 4.44355000, 5.50566100e-1
4.95000000e2, 4.39944800, 5.20755600e-1
5.00000000e2, 4.35930000, 4.93835300e-1
5.05000000e2, 4.32392100, 4.70678500e-1
5.10000000e2, 4.28931600, 4.51574600e-1
5.15000000e2, 4.25633300, 4.30910000e-1
5.20000000e2, 4.22542100, 4.14910400e-1
5.25000000e2, 4.19676200, 4.00013700e-1
5.30000000e2, 4.16964400, 3.85442600e-1
5.35000000e2, 4.14413600, 3.72659700e-1
5.40000000e2, 4.11996900, 3.62211700e-1
5.45000000e2, 4.09524000, 3.48364500e-1
5.50000000e2, 4.07628000, 3.40152400e-1
5.55000000e2, 4.05467800, 3.30917000e-1
5.60000000e2, 4.03354600, 3.20333100e-1
5.65000000e2, 4.01492400, 3.13205200e-1
5.70000000e2, 3.99410500, 3.02160200e-1
5.75000000e2, 3.98114700, 2.95595100e-1
5.80000000e2, 3.96247800, 2.89817900e-1
5.85000000e2, 3.94809900, 2.81987800e-1
5.90000000e2, 3.93701900, 2.76068800e-1
5.95000000e2, 3.92089600, 2.68206500e-1
6.00000000e2, 3.90816500, 2.63135600e-1
6.05000000e2, 3.90076200, 2.60680100e-1
6.10000000e2, 3.88365300, 2.51358500e-1
6.15000000e2, 3.87393500, 2.48946900e-1
6.20000000e2, 3.86459200, 2.43521900e-1
6.25000000e2, 3.85265200, 2.37074400e-1
6.30000000e2, 3.84129900, 2.33280100e-1
6.35000000e2, 3.83154600, 2.29161100e-1
6.40000000e2, 3.81706200, 2.24291300e-1
6.45000000e2, 3.80945500, 2.19421200e-1
6.50000000e2, 3.80297000, 2.17339600e-1
6.55000000e2, 3.79114300, 2.13064600e-1
6.60000000e2, 3.78698800, 2.09642100e-1
6.65000000e2, 3.78254700, 2.07247800e-1
6.70000000e2, 3.77524500, 2.05101500e-1
6.75000000e2, 3.76904400, 2.01388000e-1
6.80000000e2, 3.75637700, 1.94903900e-1
6.85000000e2, 3.74778900, 1.90407100e-1
6.90000000e2, 3.75038700, 1.93919000e-1
6.95000000e2, 3.74678300, 1.90385000e-1
7.00000000e2, 3.73835600, 1.85813400e-1
7.05000000e2, 3.72413000, 1.79999400e-1
7.10000000e2, 3.72462000, 1.79207900e-1
7.15000000e2, 3.72308900, 1.74858600e-1
7.20000000e2, 3.71215100, 1.70182100e-1
7.25000000e2, 3.71215200, 1.66740500e-1
7.30000000e2, 3.70520100, 1.64106500e-1
7.35000000e2, 3.70420200, 1.54391800e-1
7.40000000e2, 3.69987200, 1.48969500e-1
7.45000000e2, 3.69572000, 1.49420700e-1
7.50000000e2, 3.69172100, 1.46947700e-1
7.55000000e2, 3.68300600, 1.44879100e-1
7.60000000e2, 3.67710000, 1.44259200e-1
7.65000000e2, 3.67482400, 1.39321000e-1
7.70000000e2, 3.67177200, 1.42977400e-1
7.75000000e2, 3.66689500, 1.49444900e-1
7.80000000e2, 3.66550600, 1.47096900e-1
7.85000000e2, 3.66079900, 1.48380600e-1
7.90000000e2, 3.65980200, 1.41845900e-1
7.95000000e2, 3.65300100, 1.48839900e-1
8.00000000e2, 3.65300500, 1.40245800e-1
8.05000000e2, 3.65059600, 1.44671200e-1
8.10000000e2, 3.64760400, 1.43933600e-1
8.15000000e2, 3.64282800, 1.46690000e-1
8.20000000e2, 3.63891400, 1.36197000e-1
8.25000000e2, 3.64005200, 1.19939200e-1
8.30000000e2, 3.63639100, 1.36368700e-1
8.35000000e2, 3.63625000, 1.26745000e-1
8.40000000e2, 3.63412200, 1.63101900e-1

File: ray_trace_utils/Sopra_Data/SINGAS20.txt
wavelength (nm), n, k
2.40000000e2, 2.35546400, 4.11604500
2.45000000e2, 1.99388500, 3.64445700
2.50000000e2, 2.34743800, 3.84147800
2.55000000e2, 2.82181300, 3.84694100
2.60000000e2, 3.27999900, 3.68200700
2.65000000e2, 3.55680200, 3.43354700
2.70000000e2, 3.73709100, 3.17104500
2.75000000e2, 3.86468700, 2.86280300
2.80000000e2, 3.90705700, 2.63797800
2.85000000e2, 3.89447200, 2.38051500
2.90000000e2, 3.82386700, 2.21370700
2.95000000e2, 3.75307500, 2.07348200
3.00000000e2, 3.68907900, 1.99667600
3.05000000e2, 3.62721300, 1.92866800
3.10000000e2, 3.57707500, 1.88975100
3.15000000e2, 3.52884600, 1.86710600
3.20000000e2, 3.50179100, 1.84676400
3.25000000e2, 3.47221000, 1.83333300
3.30000000e2, 3.45714000, 1.83242100
3.35000000e2, 3.44375600, 1.83314200
3.40000000e2, 3.43789400, 1.83965900
3.45000000e2, 3.43357500, 1.85186800
3.50000000e2, 3.44010200, 1.86400700
3.55000000e2, 3.45367200, 1.88251700
3.60000000e2, 3.46098800, 1.89867200
3.65000000e2, 3.48438000, 1.91689600
3.70000000e2, 3.51487400, 1.93720500
3.75000000e2, 3.54949200, 1.95305800
3.80000000e2, 3.58819200, 1.97830400
3.85000000e2, 3.64880100, 2.01467400
3.90000000e2, 3.69573000, 2.03235000
3.95000000e2, 3.77284300, 2.04959500
4.00000000e2, 3.88226700, 2.04722200
4.05000000e2, 3.98356000, 2.00972100
4.10000000e2, 4.03882000, 1.95923000
4.15000000e2, 4.08592100, 1.91657700
4.20000000e2, 4.10534300, 1.90412000
4.25000000e2, 4.14167300, 1.93512800
4.30000000e2, 4.24863100, 1.98559200
4.35000000e2, 4.41310300, 1.96973500
4.40000000e2, 4.58698300, 1.88212600
4.45000000e2, 4.75105300, 1.72571900
4.50000000e2, 4.84552600, 1.52785600
4.55000000e2, 4.86452000, 1.34255600
4.60000000e2, 4.83585800, 1.16100300
4.65000000e2, 4.78313600, 1.03715200
4.70000000e2, 4.72268500, 9.30072000e-1
4.75000000e2, 4.66056500, 8.42255000e-1
4.80000000e2, 4.59769400, 7.69753000e-1
4.85000000e2, 4.53575600, 7.08502000e-1
4.90000000e2, 4.48061100, 6.57806000e-1
4.95000000e2, 4.43846800, 6.19343000e-1
5.00000000e2, 4.39667000, 5.86177000e-1
5.05000000e2, 4.35699400, 5.57303000e-1
5.10000000e2, 4.32046700, 5.31855000e-1
5.15000000e2, 4.28267200, 5.07308000e-1
5.20000000e2, 4.24629300, 4.85249000e-1
5.25000000e2, 4.21082000, 4.64986000e-1
5.30000000e2, 4.17554500, 4.45444000e-1
5.35000000e2, 4.15037900, 4.31423000e-1
5.40000000e2, 4.12896200, 4.19141000e-1
5.45000000e2, 4.10373000, 4.04375000e-1
5.50000000e2, 4.07993600, 3.91961000e-1
5.55000000e2, 4.05798100, 3.81852000e-1
5.60000000e2, 4.03711700, 3.71890000e-1
5.65000000e2, 4.01536000, 3.61575000e-1
5.70000000e2, 3.99153600, 3.50408000e-1
5.75000000e2, 3.97155100, 3.39975000e-1
5.80000000e2, 3.95525000, 3.31068000e-1
5.85000000e2, 3.93865000, 3.25219000e-1
5.90000000e2, 3.92235800, 3.20317000e-1
5.95000000e2, 3.90767800, 3.12472000e-1
6.00000000e2, 3.89354100, 3.04483000e-1
6.05000000e2, 3.87842300, 2.98829000e-1
6.10000000e2, 3.86440900, 2.93777000e-1
6.15000000e2, 3.85440600, 2.88349000e-1
6.20000000e2, 3.84442700, 2.82754000e-1
6.25000000e2, 3.83036400, 2.76635000e-1
6.30000000e2, 3.81548200, 2.70717000e-1
6.35000000e2, 3.80150200, 2.65649000e-1
6.40000000e2, 3.78907600, 2.61389000e-1
6.45000000e2, 3.78059600, 2.58634000e-1
6.50000000e2, 3.77422700, 2.56452000e-1
6.55000000e2, 3.76762100, 2.53490000e-1
6.60000000e2, 3.75991500, 2.49383000e-1
6.65000000e2, 3.75243200, 2.45496000e-1
6.70000000e2, 3.74570900, 2.42621000e-1
6.75000000e2, 3.73897900, 2.40032000e-1
6.80000000e2, 3.73160500, 2.37383000e-1
6.85000000e2, 3.72371300, 2.34598000e-1
6.90000000e2, 3.71517900, 2.31539000e-1
6.95000000e2, 3.70564500, 2.27998000e-1
7.00000000e2, 3.69686900, 2.24298000e-1
7.05000000e2, 3.69127800, 2.20637000e-1
7.10000000e2, 3.68803400, 2.17051000e-1
7.15000000e2, 3.68484800, 2.13503000e-1
7.20000000e2, 3.67811300, 2.10252000e-1
7.25000000e2, 3.67085100, 2.06851000e-1
7.30000000e2, 3.66427000, 2.02924000e-1
7.35000000e2, 3.65998500, 1.97908000e-1
7.40000000e2, 3.65628200, 1.92756000e-1
7.45000000e2, 3.65259900, 1.87923000e-1
7.50000000e2, 3.64822600, 1.83962000e-1
7.55000000e2, 3.64372500, 1.80596000e-1
7.60000000e2, 3.63903900, 1.78074000e-1
7.65000000e2, 3.63398900, 1.76881000e-1
7.70000000e2, 3.62928400, 1.75804000e-1
7.75000000e2, 3.62527400, 1.74320000e-1
7.80000000e2, 3.62354900, 1.70104000e-1
7.85000000e2, 3.62241200, 1.65601000e-1
7.90000000e2, 3.62140700, 1.61455000e-1
7.95000000e2, 3.61874700, 1.60081000e-1
8.00000000e2, 3.61556100, 1.60013000e-1
8.05000000e2, 3.61261900, 1.60256000e-1
8.10000000e2, 3.61091000, 1.59762000e-1
8.15000000e2, 3.61216700, 1.56797000e-1
8.20000000e2, 3.61342300, 1.53929000e-1
8.25000000e2, 3.61382400, 1.51793000e-1
8.30000000e2, 3.61244200, 1.51902000e-1
8.35000000e2, 3.60848000, 1.54188000e-1
8.40000000e2, 3.60119200, 1.57994000e-1

File: ray_trace_utils/Sopra_Data/SINGAS24.txt
wavelength (nm), n, k
2.40000000e2, 1.81220000, 3.45710000
2.45000000e2, 1.98300000, 3.58810000
2.50000000e2, 2.33630000, 3.79240000
2.55000000e2, 2.77670000, 3.79560000
2.60000000e2, 3.20080000, 3.65170000
2.65000000e2, 3.49980000, 3.40610000
2.70000000e2, 3.68940000, 3.11870000
2.75000000e2, 3.81000000, 2.86490000
2.80000000e2, 3.86970000, 2.62840000
2.85000000e2, 3.85020000, 2.38690000
2.90000000e2, 3.79710000, 2.20910000
2.95000000e2, 3.72260000, 2.08210000
3.00000000e2, 3.65560000, 1.99850000
3.05000000e2, 3.60340000, 1.93390000
3.10000000e2, 3.54510000, 1.88650000
3.15000000e2, 3.50710000, 1.85240000
3.20000000e2, 3.46840000, 1.83910000
3.25000000e2, 3.44200000, 1.82610000
3.30000000e2, 3.42660000, 1.82300000
3.35000000e2, 3.41170000, 1.82100000
3.40000000e2, 3.40570000, 1.82370000
3.45000000e2, 3.40840000, 1.84010000
3.50000000e2, 3.40880000, 1.84640000
3.55000000e2, 3.41350000, 1.86640000
3.60000000e2, 3.43150000, 1.88660000
3.65000000e2, 3.45510000, 1.90400000
3.70000000e2, 3.48010000, 1.91950000
3.75000000e2, 3.51590000, 1.94170000
3.80000000e2, 3.55660000, 1.96170000
3.85000000e2, 3.59560000, 1.97830000
3.90000000e2, 3.65940000, 1.99620000
3.95000000e2, 3.72810000, 2.01150000
4.00000000e2, 3.82340000, 2.00650000
4.05000000e2, 3.90200000, 1.97420000
4.10000000e2, 3.95630000, 1.92800000
4.15000000e2, 3.99530000, 1.90850000
4.20000000e2, 4.01360000, 1.88380000
4.25000000e2, 4.04180000, 1.90660000
4.30000000e2, 4.13860000, 1.94130000
4.35000000e2, 4.27030000, 1.93930000
4.40000000e2, 4.41110000, 1.90000000
4.45000000e2, 4.55650000, 1.82720000
4.50000000e2, 4.70350000, 1.68590000
4.55000000e2, 4.79230000, 1.50950000
4.60000000e2, 4.81260000, 1.33450000
4.65000000e2, 4.79150000, 1.16500000
4.70000000e2, 4.74470000, 1.02860000
4.75000000e2, 4.68660000, 9.24100000e-1
4.80000000e2, 4.62860000, 8.36400000e-1
4.85000000e2, 4.57000000, 7.62500000e-1
4.90000000e2, 4.51670000, 7.09500000e-1
4.95000000e2, 4.46860000, 6.61700000e-1
5.00000000e2, 4.41650000, 6.20800000e-1
5.05000000e2, 4.37270000, 5.86500000e-1
5.10000000e2, 4.33590000, 5.55900000e-1
5.15000000e2, 4.29880000, 5.29800000e-1
5.20000000e2, 4.26160000, 5.02800000e-1
5.25000000e2, 4.22650000, 4.81900000e-1
5.30000000e2, 4.19600000, 4.65600000e-1
5.35000000e2, 4.16730000, 4.48100000e-1
5.40000000e2, 4.14300000, 4.35500000e-1
5.45000000e2, 4.11400000, 4.17200000e-1
5.50000000e2, 4.08960000, 4.07000000e-1
5.55000000e2, 4.06730000, 3.94500000e-1
5.60000000e2, 4.04440000, 3.81500000e-1
5.65000000e2, 4.02360000, 3.69300000e-1
5.70000000e2, 3.99840000, 3.57700000e-1
5.75000000e2, 3.98160000, 3.49300000e-1
5.80000000e2, 3.96140000, 3.40700000e-1
5.85000000e2, 3.94430000, 3.34600000e-1
5.90000000e2, 3.92940000, 3.30200000e-1
5.95000000e2, 3.91420000, 3.15900000e-1
6.00000000e2, 3.89830000, 3.08800000e-1
6.05000000e2, 3.88900000, 3.06700000e-1
6.10000000e2, 3.87090000, 2.99500000e-1
6.15000000e2, 3.86340000, 2.94800000e-1
6.20000000e2, 3.85140000, 2.89400000e-1
6.25000000e2, 3.83930000, 2.82100000e-1
6.30000000e2, 3.82140000, 2.77100000e-1
6.35000000e2, 3.80930000, 2.72300000e-1
6.40000000e2, 3.79310000, 2.66300000e-1
6.45000000e2, 3.78440000, 2.62100000e-1
6.50000000e2, 3.77700000, 2.61200000e-1
6.55000000e2, 3.76410000, 2.53700000e-1
6.60000000e2, 3.75830000, 2.51400000e-1
6.65000000e2, 3.75930000, 2.49100000e-1
6.70000000e2, 3.75020000, 2.47800000e-1
6.75000000e2, 3.74120000, 2.43900000e-1
6.80000000e2, 3.72740000, 2.36700000e-1
6.85000000e2, 3.71490000, 2.34700000e-1
6.90000000e2, 3.72190000, 2.37400000e-1
6.95000000e2, 3.71850000, 2.33300000e-1
7.00000000e2, 3.70650000, 2.29100000e-1
7.05000000e2, 3.68440000, 2.25200000e-1
7.10000000e2, 3.68420000, 2.29600000e-1
7.15000000e2, 3.68750000, 2.22500000e-1
7.20000000e2, 3.67450000, 2.10500000e-1
7.25000000e2, 3.66790000, 2.11300000e-1
7.30000000e2, 3.66690000, 1.99700000e-1
7.35000000e2, 3.64800000, 1.92600000e-1
7.40000000e2, 3.65680000, 2.01000000e-1
7.45000000e2, 3.64930000, 1.93900000e-1
7.50000000e2, 3.64810000, 1.93800000e-1
7.55000000e2, 3.64220000, 1.85300000e-1
7.60000000e2, 3.63920000, 1.84200000e-1
7.65000000e2, 3.63550000, 1.76800000e-1
7.70000000e2, 3.63400000, 1.74300000e-1
7.75000000e2, 3.62720000, 1.76100000e-1
7.80000000e2, 3.62180000, 1.71100000e-1
7.85000000e2, 3.62160000, 1.67700000e-1
7.90000000e2, 3.62440000, 1.72700000e-1
7.95000000e2, 3.60830000, 1.67300000e-1
8.00000000e2, 3.61420000, 1.71600000e-1
8.05000000e2, 3.61130000, 1.58700000e-1
8.10000000e2, 3.62250000, 1.57800000e-1
8.15000000e2, 3.60470000, 1.69700000e-1
8.20000000e2, 3.60910000, 1.66500000e-1
8.25000000e2, 3.61300000, 1.56000000e-1
8.30000000e2, 3.60960000, 1.56900000e-1
8.35000000e2, 3.61030000, 1.56900000e-1
8.40000000e2, 3.59910000, 1.68900000e-1

File: ray_trace_utils/Sopra_Data/SION0.txt
wavelength (nm), n, k
2.50000000e2, 1.53917100, 6.15000000e-4
2.55000000e2, 1.53616000, 1.92000000e-4
2.60000000e2, 1.53327100, 0.00000000
2.65000000e2, 1.53056200, 3.80000000e-5
2.70000000e2, 1.52809000, 0.00000000
2.75000000e2, 1.52605600, 0.00000000
2.80000000e2, 1.52408400, 0.00000000
2.85000000e2, 1.52171400, 0.00000000
2.90000000e2, 1.51940500, 0.00000000
2.95000000e2, 1.51755200, 0.00000000
3.00000000e2, 1.51588800, 0.00000000
3.05000000e2, 1.51424300, 0.00000000
3.10000000e2, 1.51272100, 0.00000000
3.15000000e2, 1.51142300, 0.00000000
3.20000000e2, 1.51018700, 0.00000000
3.25000000e2, 1.50883000, 0.00000000
3.30000000e2, 1.50752300, 0.00000000
3.35000000e2, 1.50641800, 0.00000000
3.40000000e2, 1.50539500, 0.00000000
3.45000000e2, 1.50437300, 0.00000000
3.50000000e2, 1.50339300, 0.00000000
3.55000000e2, 1.50248200, 0.00000000
3.60000000e2, 1.50160600, 0.00000000
3.65000000e2, 1.50072400, 0.00000000
3.70000000e2, 1.49987900, 0.00000000
3.75000000e2, 1.49911400, 0.00000000
3.80000000e2, 1.49839600, 0.00000000
3.85000000e2, 1.49771200, 0.00000000
3.90000000e2, 1.49705000, 0.00000000
3.95000000e2, 1.49639500, 0.00000000
4.00000000e2, 1.49575300, 0.00000000
4.05000000e2, 1.49511100, 0.00000000
4.10000000e2, 1.49450500, 0.00000000
4.15000000e2, 1.49399200, 0.00000000
4.20000000e2, 1.49349800, 0.00000000
4.25000000e2, 1.49294900, 0.00000000
4.30000000e2, 1.49240300, 0.00000000
4.35000000e2, 1.49188100, 0.00000000
4.40000000e2, 1.49141300, 0.00000000
4.45000000e2, 1.49107200, 0.00000000
4.50000000e2, 1.49075400, 0.00000000
4.55000000e2, 1.49036600, 0.00000000
4.60000000e2, 1.48994700, 0.00000000
4.65000000e2, 1.48948500, 0.00000000
4.70000000e2, 1.48903600, 0.00000000
4.75000000e2, 1.48867200, 0.00000000
4.80000000e2, 1.48834000, 0.00000000
4.85000000e2, 1.48801900, 0.00000000
4.90000000e2, 1.48769200, 0.00000000
4.95000000e2, 1.48732400, 0.00000000
5.00000000e2, 1.48694900, 0.00000000
5.05000000e2, 1.48658700, 0.00000000
5.10000000e2, 1.48624700, 0.00000000
5.15000000e2, 1.48594900, 0.00000000
5.20000000e2, 1.48567400, 0.00000000
5.25000000e2, 1.48541300, 0.00000000
5.30000000e2, 1.48516000, 0.00000000
5.35000000e2, 1.48490200, 0.00000000
5.40000000e2, 1.48464300, 0.00000000
5.45000000e2, 1.48437400, 0.00000000
5.50000000e2, 1.48411700, 0.00000000
5.55000000e2, 1.48388900, 0.00000000
5.60000000e2, 1.48368900, 0.00000000
5.65000000e2, 1.48353300, 0.00000000
5.70000000e2, 1.48338700, 0.00000000
5.75000000e2, 1.48321800, 0.00000000
5.80000000e2, 1.48303400, 0.00000000
5.85000000e2, 1.48283100, 0.00000000
5.90000000e2, 1.48260600, 0.00000000
5.95000000e2, 1.48234600, 0.00000000
6.00000000e2, 1.48208300, 0.00000000
6.05000000e2, 1.48185100, 0.00000000
6.10000000e2, 1.48163600, 0.00000000
6.15000000e2, 1.48143900, 0.00000000
6.20000000e2, 1.48125400, 0.00000000
6.25000000e2, 1.48107700, 0.00000000
6.30000000e2, 1.48091100, 0.00000000
6.35000000e2, 1.48075900, 0.00000000
6.40000000e2, 1.48061800, 0.00000000
6.45000000e2, 1.48048200, 0.00000000
6.50000000e2, 1.48035900, 0.00000000
6.55000000e2, 1.48026200, 0.00000000
6.60000000e2, 1.48016900, 0.00000000
6.65000000e2, 1.48006300, 0.00000000
6.70000000e2, 1.47994800, 0.00000000
6.75000000e2, 1.47982100, 0.00000000
6.80000000e2, 1.47968400, 0.00000000
6.85000000e2, 1.47954000, 0.00000000
6.90000000e2, 1.47938600, 0.00000000
6.95000000e2, 1.47921700, 0.00000000
7.00000000e2, 1.47904700, 0.00000000
7.05000000e2, 1.47888700, 0.00000000
7.10000000e2, 1.47873400, 0.00000000
7.15000000e2, 1.47858500, 0.00000000
7.20000000e2, 1.47844200, 0.00000000
7.25000000e2, 1.47830400, 0.00000000
7.30000000e2, 1.47817200, 0.00000000
7.35000000e2, 1.47804500, 0.00000000
7.40000000e2, 1.47792300, 0.00000000
7.45000000e2, 1.47780300, 0.00000000
7.50000000e2, 1.47768500, 0.00000000
7.55000000e2, 1.47757000, 0.00000000
7.60000000e2, 1.47745800, 0.00000000
7.65000000e2, 1.47734900, 0.00000000
7.70000000e2, 1.47724100, 0.00000000
7.75000000e2, 1.47713300, 0.00000000
7.80000000e2, 1.47702700, 0.00000000
7.85000000e2, 1.47692300, 0.00000000
7.90000000e2, 1.47682200, 0.00000000
7.95000000e2, 1.47672500, 0.00000000
8.00000000e2, 1.47663100, 0.00000000
