Repository: casselineau/Tracer

Filename    Symbol               Range (nm)     Description
--------    ------              ------------    -----------
7059        7059                250      900    Glass 7059
AG          Ag                  187     2066    Silver
AGAINP0     (Al0Ga1)0.5In0.5P   225     1000    Aluminum Gallium Indium Phosphide (0% Al)
AGAINP1     (Al.1Ga.9)0.5In0.5P 225     1000    Aluminum Gallium Indium Phosphide (10% Al)
AGAINP3     (Al.3Ga.7)0.5In0.5P 225     1000    Aluminum Gallium Indium Phosphide (30% Al)
AGAINP6     (Al.6Ga.4)0.5In0.5P 225     1000    Aluminum Gallium Indium Phosphide (60% Al)
AGAINP7     (Al.7Ga.3)0.5In0.5P 225     1000    Aluminum Gallium Indium Phosphide (70% Al)

File: ray_trace_utils/Sopra_Data/SION20.txt
wavelength (nm), n, k
2.50000000e2, 1.63447300, 2.36400000e-3
2.55000000e2, 1.63029800, 1.56200000e-3
2.60000000e2, 1.62595600, 8.78000000e-4
2.65000000e2, 1.62178700, 3.46000000e-4
2.70000000e2, 1.61813000, 0.00000000
2.75000000e2, 1.61598500, 5.50000000e-5
2.80000000e2, 1.61370800, 0.00000000
2.85000000e2, 1.60930800, 0.00000000
2.90000000e2, 1.60482200, 0.00000000
2.95000000e2, 1.60200300, 0.00000000
3.00000000e2, 1.59971100, 0.00000000
3.05000000e2, 1.59725500, 0.00000000
3.10000000e2, 1.59504700, 0.00000000
3.15000000e2, 1.59346200, 0.00000000
3.20000000e2, 1.59192000, 0.00000000
3.25000000e2, 1.58974300, 0.00000000
3.30000000e2, 1.58760800, 0.00000000
3.35000000e2, 1.58610500, 0.00000000
3.40000000e2, 1.58481000, 0.00000000
3.45000000e2, 1.58346400, 0.00000000
3.50000000e2, 1.58216600, 0.00000000
3.55000000e2, 1.58093900, 0.00000000
3.60000000e2, 1.57975700, 0.00000000
3.65000000e2, 1.57859700, 0.00000000
3.70000000e2, 1.57746800, 0.00000000
3.75000000e2, 1.57635600, 0.00000000
3.80000000e2, 1.57531500, 0.00000000
3.85000000e2, 1.57442400, 0.00000000
3.90000000e2, 1.57359700, 0.00000000
3.95000000e2, 1.57277800, 0.00000000
4.00000000e2, 1.57195000, 0.00000000
4.05000000e2, 1.57102400, 0.00000000
4.10000000e2, 1.57015300, 0.00000000
4.15000000e2, 1.56953800, 0.00000000
4.20000000e2, 1.56894000, 0.00000000
4.25000000e2, 1.56812100, 0.00000000
4.30000000e2, 1.56727500, 0.00000000
4.35000000e2, 1.56648300, 0.00000000
4.40000000e2, 1.56585300, 0.00000000
4.45000000e2, 1.56564600, 0.00000000
4.50000000e2, 1.56548700, 0.00000000
4.55000000e2, 1.56504000, 0.00000000
4.60000000e2, 1.56444500, 0.00000000
4.65000000e2, 1.56366800, 0.00000000
4.70000000e2, 1.56289700, 0.00000000
4.75000000e2, 1.56235800, 0.00000000
4.80000000e2, 1.56190400, 0.00000000
4.85000000e2, 1.56147700, 0.00000000
4.90000000e2, 1.56103500, 0.00000000
4.95000000e2, 1.56049300, 0.00000000
5.00000000e2, 1.55992900, 0.00000000
5.05000000e2, 1.55938400, 0.00000000
5.10000000e2, 1.55887800, 0.00000000
5.15000000e2, 1.55845600, 0.00000000
5.20000000e2, 1.55807600, 0.00000000
5.25000000e2, 1.55772000, 0.00000000
5.30000000e2, 1.55736800, 0.00000000
5.35000000e2, 1.55698900, 0.00000000
5.40000000e2, 1.55659100, 0.00000000
5.45000000e2, 1.55614300, 0.00000000
5.50000000e2, 1.55572900, 0.00000000
5.55000000e2, 1.55542600, 0.00000000
5.60000000e2, 1.55522400, 0.00000000
5.65000000e2, 1.55518400, 0.00000000
5.70000000e2, 1.55517100, 0.00000000
5.75000000e2, 1.55506300, 0.00000000
5.80000000e2, 1.55488600, 0.00000000
5.85000000e2, 1.55462500, 0.00000000
5.90000000e2, 1.55427400, 0.00000000
5.95000000e2, 1.55378300, 0.00000000
6.00000000e2, 1.55327100, 0.00000000
6.05000000e2, 1.55285400, 0.00000000
6.10000000e2, 1.55248800, 0.00000000
6.15000000e2, 1.55217200, 0.00000000
6.20000000e2, 1.55188900, 0.00000000
6.25000000e2, 1.55161300, 0.00000000
6.30000000e2, 1.55136900, 0.00000000
6.35000000e2, 1.55118000, 0.00000000
6.40000000e2, 1.55102700, 0.00000000
6.45000000e2, 1.55088700, 0.00000000
6.50000000e2, 1.55079400, 0.00000000
6.55000000e2, 1.55080200, 0.00000000
6.60000000e2, 1.55082300, 0.00000000
6.65000000e2, 1.55078200, 0.00000000
6.70000000e2, 1.55069800, 0.00000000
6.75000000e2, 1.55056000, 0.00000000
6.80000000e2, 1.55037700, 0.00000000
6.85000000e2, 1.55015600, 0.00000000
6.90000000e2, 1.54989200, 0.00000000
6.95000000e2, 1.54956200, 0.00000000
7.00000000e2, 1.54922000, 0.00000000
7.05000000e2, 1.54891700, 0.00000000
7.10000000e2, 1.54863300, 0.00000000
7.15000000e2, 1.54836700, 0.00000000
7.20000000e2, 1.54811900, 0.00000000
7.25000000e2, 1.54788600, 0.00000000
7.30000000e2, 1.54766900, 0.00000000
7.35000000e2, 1.54747300, 0.00000000
7.40000000e2, 1.54729000, 0.00000000
7.45000000e2, 1.54711100, 0.00000000
7.50000000e2, 1.54693900, 0.00000000
7.55000000e2, 1.54677400, 0.00000000
7.60000000e2, 1.54661500, 0.00000000
7.65000000e2, 1.54646300, 0.00000000
7.70000000e2, 1.54631600, 0.00000000
7.75000000e2, 1.54616900, 0.00000000
7.80000000e2, 1.54602600, 0.00000000
7.85000000e2, 1.54588800, 0.00000000
7.90000000e2, 1.54575700, 0.00000000
7.95000000e2, 1.54563500, 0.00000000
8.00000000e2, 1.54552300, 0.00000000

File: ray_trace_utils/Sopra_Data/SION40.txt
wavelength (nm), n, k
2.50000000e2, 1.72172800, 4.14200000e-3
2.55000000e2, 1.71642300, 2.72000000e-3
2.60000000e2, 1.71067300, 1.52100000e-3
2.65000000e2, 1.70509000, 5.97000000e-4
2.70000000e2, 1.70028800, 0.00000000
2.75000000e2, 1.69804300, 9.50000000e-5
2.80000000e2, 1.69547700, 0.00000000
2.85000000e2, 1.68911700, 0.00000000
2.90000000e2, 1.68252900, 0.00000000
2.95000000e2, 1.67878300, 0.00000000
3.00000000e2, 1.67589300, 0.00000000
3.05000000e2, 1.67266100, 0.00000000
3.10000000e2, 1.66979800, 0.00000000
3.15000000e2, 1.66794000, 0.00000000
3.20000000e2, 1.66610900, 0.00000000
3.25000000e2, 1.66315100, 0.00000000
3.30000000e2, 1.66022500, 0.00000000
3.35000000e2, 1.65834300, 0.00000000
3.40000000e2, 1.65679000, 0.00000000
3.45000000e2, 1.65513700, 0.00000000
3.50000000e2, 1.65353900, 0.00000000
3.55000000e2, 1.65201300, 0.00000000
3.60000000e2, 1.65054000, 0.00000000
3.65000000e2, 1.64911600, 0.00000000
3.70000000e2, 1.64771800, 0.00000000
3.75000000e2, 1.64627800, 0.00000000
3.80000000e2, 1.64493200, 0.00000000
3.85000000e2, 1.64384700, 0.00000000
3.90000000e2, 1.64286200, 0.00000000
3.95000000e2, 1.64188900, 0.00000000
4.00000000e2, 1.64088500, 0.00000000
4.05000000e2, 1.63969100, 0.00000000
4.10000000e2, 1.63856800, 0.00000000
4.15000000e2, 1.63785900, 0.00000000
4.20000000e2, 1.63716400, 0.00000000
4.25000000e2, 1.63608800, 0.00000000
4.30000000e2, 1.63495800, 0.00000000
4.35000000e2, 1.63391100, 0.00000000
4.40000000e2, 1.63312900, 0.00000000
4.45000000e2, 1.63305000, 0.00000000
4.50000000e2, 1.63304200, 0.00000000
4.55000000e2, 1.63254000, 0.00000000
4.60000000e2, 1.63177900, 0.00000000
4.65000000e2, 1.63070400, 0.00000000
4.70000000e2, 1.62962700, 0.00000000
4.75000000e2, 1.62892300, 0.00000000
4.80000000e2, 1.62835400, 0.00000000
4.85000000e2, 1.62782600, 0.00000000
4.90000000e2, 1.62727700, 0.00000000
4.95000000e2, 1.62657300, 0.00000000
5.00000000e2, 1.62583000, 0.00000000
5.05000000e2, 1.62511300, 0.00000000
5.10000000e2, 1.62444900, 0.00000000
5.15000000e2, 1.62391100, 0.00000000
5.20000000e2, 1.62343300, 0.00000000
5.25000000e2, 1.62298700, 0.00000000
5.30000000e2, 1.62254000, 0.00000000
5.35000000e2, 1.62204700, 0.00000000
5.40000000e2, 1.62151900, 0.00000000
5.45000000e2, 1.62090200, 0.00000000
5.50000000e2, 1.62034100, 0.00000000
5.55000000e2, 1.61996700, 0.00000000
5.60000000e2, 1.61976400, 0.00000000
5.65000000e2, 1.61983400, 0.00000000
5.70000000e2, 1.61994800, 0.00000000
5.75000000e2, 1.61989900, 0.00000000
5.80000000e2, 1.61972800, 0.00000000
5.85000000e2, 1.61941200, 0.00000000
5.90000000e2, 1.61894200, 0.00000000
5.95000000e2, 1.61823400, 0.00000000
6.00000000e2, 1.61748600, 0.00000000
6.05000000e2, 1.61689500, 0.00000000
6.10000000e2, 1.61638600, 0.00000000
6.15000000e2, 1.61595900, 0.00000000
6.20000000e2, 1.61558400, 0.00000000
6.25000000e2, 1.61521500, 0.00000000
6.30000000e2, 1.61489800, 0.00000000
6.35000000e2, 1.61467400, 0.00000000
6.40000000e2, 1.61451000, 0.00000000
6.45000000e2, 1.61436700, 0.00000000
6.50000000e2, 1.61430200, 0.00000000
6.55000000e2, 1.61440800, 0.00000000
6.60000000e2, 1.61453700, 0.00000000
6.65000000e2, 1.61455900, 0.00000000
6.70000000e2, 1.61450500, 0.00000000
6.75000000e2, 1.61435600, 0.00000000
6.80000000e2, 1.61412900, 0.00000000
6.85000000e2, 1.61383700, 0.00000000
6.90000000e2, 1.61346900, 0.00000000
6.95000000e2, 1.61298800, 0.00000000
7.00000000e2, 1.61248300, 0.00000000
7.05000000e2, 1.61204500, 0.00000000
7.10000000e2, 1.61163900, 0.00000000
7.15000000e2, 1.61126200, 0.00000000
7.20000000e2, 1.61091400, 0.00000000
7.25000000e2, 1.61059100, 0.00000000
7.30000000e2, 1.61029600, 0.00000000
7.35000000e2, 1.61003500, 0.00000000
7.40000000e2, 1.60979500, 0.00000000
7.45000000e2, 1.60956100, 0.00000000
7.50000000e2, 1.60933800, 0.00000000
7.55000000e2, 1.60912500, 0.00000000
7.60000000e2, 1.60892300, 0.00000000
7.65000000e2, 1.60873200, 0.00000000
7.70000000e2, 1.60854700, 0.00000000
7.75000000e2, 1.60836300, 0.00000000
7.80000000e2, 1.60818500, 0.00000000
7.85000000e2, 1.60801600, 0.00000000
7.90000000e2, 1.60785700, 0.00000000
7.95000000e2, 1.60771200, 0.00000000
8.00000000e2, 1.60758300, 0.00000000

File: ray_trace_utils/Sopra_Data/SION60.txt
wavelength (nm), n, k
2.50000000e2, 1.86030200, 7.07700000e-3
2.55000000e2, 1.85313400, 4.72000000e-3
2.60000000e2, 1.84505900, 2.67600000e-3
2.65000000e2, 1.83714400, 1.06300000e-3
2.70000000e2, 1.83045300, 0.00000000
2.75000000e2, 1.82804700, 1.67000000e-4
2.80000000e2, 1.82501200, 0.00000000
2.85000000e2, 1.81542500, 0.00000000
2.90000000e2, 1.80537600, 0.00000000
2.95000000e2, 1.80010900, 0.00000000
3.00000000e2, 1.79624100, 0.00000000
3.05000000e2, 1.79174000, 0.00000000
3.10000000e2, 1.78780500, 0.00000000
3.15000000e2, 1.78550500, 0.00000000
3.20000000e2, 1.78320200, 0.00000000
3.25000000e2, 1.77896700, 0.00000000
3.30000000e2, 1.77474800, 0.00000000
3.35000000e2, 1.77224900, 0.00000000
3.40000000e2, 1.77027700, 0.00000000
3.45000000e2, 1.76812500, 0.00000000
3.50000000e2, 1.76603600, 0.00000000
3.55000000e2, 1.76402300, 0.00000000
3.60000000e2, 1.76207800, 0.00000000
3.65000000e2, 1.76022500, 0.00000000
3.70000000e2, 1.75839000, 0.00000000
3.75000000e2, 1.75641500, 0.00000000
3.80000000e2, 1.75457100, 0.00000000
3.85000000e2, 1.75317000, 0.00000000
3.90000000e2, 1.75193200, 0.00000000
3.95000000e2, 1.75070900, 0.00000000
4.00000000e2, 1.74942000, 0.00000000
4.05000000e2, 1.74778900, 0.00000000
4.10000000e2, 1.74625700, 0.00000000
4.15000000e2, 1.74539500, 0.00000000
4.20000000e2, 1.74454300, 0.00000000
4.25000000e2, 1.74304900, 0.00000000
4.30000000e2, 1.74145800, 0.00000000
4.35000000e2, 1.73999700, 0.00000000
4.40000000e2, 1.73896800, 0.00000000
4.45000000e2, 1.73909900, 0.00000000
4.50000000e2, 1.73933800, 0.00000000
4.55000000e2, 1.73874700, 0.00000000
4.60000000e2, 1.73771700, 0.00000000
4.65000000e2, 1.73615800, 0.00000000
4.70000000e2, 1.73458500, 0.00000000
4.75000000e2, 1.73361400, 0.00000000
4.80000000e2, 1.73285800, 0.00000000
4.85000000e2, 1.73216700, 0.00000000
4.90000000e2, 1.73144200, 0.00000000
4.95000000e2, 1.73047300, 0.00000000
5.00000000e2, 1.72944200, 0.00000000
5.05000000e2, 1.72844500, 0.00000000
5.10000000e2, 1.72752700, 0.00000000
5.15000000e2, 1.72679900, 0.00000000
5.20000000e2, 1.72616100, 0.00000000
5.25000000e2, 1.72557000, 0.00000000
5.30000000e2, 1.72497200, 0.00000000
5.35000000e2, 1.72429400, 0.00000000
5.40000000e2, 1.72355400, 0.00000000
5.45000000e2, 1.72266300, 0.00000000
5.50000000e2, 1.72186300, 0.00000000
5.55000000e2, 1.72137600, 0.00000000
5.60000000e2, 1.72117100, 0.00000000
5.65000000e2, 1.72141900, 0.00000000
5.70000000e2, 1.72174000, 0.00000000
5.75000000e2, 1.72178600, 0.00000000
5.80000000e2, 1.72162700, 0.00000000
5.85000000e2, 1.72122200, 0.00000000
5.90000000e2, 1.72055800, 0.00000000
5.95000000e2, 1.71949800, 0.00000000
6.00000000e2, 1.71836900, 0.00000000
6.05000000e2, 1.71749600, 0.00000000
6.10000000e2, 1.71675500, 0.00000000
6.15000000e2, 1.71614800, 0.00000000
6.20000000e2, 1.71562400, 0.00000000
6.25000000e2, 1.71510500, 0.00000000
6.30000000e2, 1.71466900, 0.00000000
6.35000000e2, 1.71438800, 0.00000000
6.40000000e2, 1.71420600, 0.00000000
6.45000000e2, 1.71405900, 0.00000000
6.50000000e2, 1.71404100, 0.00000000
6.55000000e2, 1.71430900, 0.00000000
6.60000000e2, 1.71461200, 0.00000000
6.65000000e2, 1.71473500, 0.00000000
6.70000000e2, 1.71472900, 0.00000000
6.75000000e2, 1.71456400, 0.00000000
6.80000000e2, 1.71426600, 0.00000000
6.85000000e2, 1.71385800, 0.00000000
6.90000000e2, 1.71332200, 0.00000000
6.95000000e2, 1.71259500, 0.00000000
7.00000000e2, 1.71182800, 0.00000000
7.05000000e2, 1.71117000, 0.00000000
7.10000000e2, 1.71056600, 0.00000000
7.15000000e2, 1.71001100, 0.00000000
7.20000000e2, 1.70950200, 0.00000000
7.25000000e2, 1.70903300, 0.00000000
7.30000000e2, 1.70861000, 0.00000000
7.35000000e2, 1.70824500, 0.00000000
7.40000000e2, 1.70791200, 0.00000000
7.45000000e2, 1.70759000, 0.00000000
7.50000000e2, 1.70728400, 0.00000000
7.55000000e2, 1.70699500, 0.00000000
7.60000000e2, 1.70672200, 0.00000000
7.65000000e2, 1.70646700, 0.00000000
7.70000000e2, 1.70622200, 0.00000000
7.75000000e2, 1.70597900, 0.00000000
7.80000000e2, 1.70574500, 0.00000000
7.85000000e2, 1.70552400, 0.00000000
7.90000000e2, 1.70532100, 0.00000000
7.95000000e2, 1.70513900, 0.00000000
8.00000000e2, 1.70498200, 0.00000000

File: ray_trace_utils/Sopra_Data/SION80.txt
wavelength (nm), n, k
2.50000000e2, 2.09293600, 1.21110000e-2
2.55000000e2, 2.08259500, 8.03200000e-3
2.60000000e2, 2.07056100, 4.53000000e-3
2.65000000e2, 2.05867300, 1.79100000e-3
2.70000000e2, 2.04876800, 0.00000000
2.75000000e2, 2.04609200, 2.83000000e-4
2.80000000e2, 2.04226100, 0.00000000
2.85000000e2, 2.02717800, 0.00000000
2.90000000e2, 2.01123400, 0.00000000
2.95000000e2, 2.00337800, 0.00000000
3.00000000e2, 1.99784800, 0.00000000
3.05000000e2, 1.99118800, 0.00000000
3.10000000e2, 1.98543100, 0.00000000
3.15000000e2, 1.98237900, 0.00000000
3.20000000e2, 1.97927600, 0.00000000
3.25000000e2, 1.97286900, 0.00000000
3.30000000e2, 1.96645300, 0.00000000
3.35000000e2, 1.96290600, 0.00000000
3.40000000e2, 1.96022100, 0.00000000
3.45000000e2, 1.95722100, 0.00000000
3.50000000e2, 1.95430100, 0.00000000
3.55000000e2, 1.95146000, 0.00000000
3.60000000e2, 1.94871400, 0.00000000
3.65000000e2, 1.94613400, 0.00000000
3.70000000e2, 1.94355600, 0.00000000
3.75000000e2, 1.94067300, 0.00000000
3.80000000e2, 1.93798500, 0.00000000
3.85000000e2, 1.93604700, 0.00000000
3.90000000e2, 1.93437800, 0.00000000
3.95000000e2, 1.93273100, 0.00000000
4.00000000e2, 1.93095900, 0.00000000
4.05000000e2, 1.92858600, 0.00000000
4.10000000e2, 1.92636100, 0.00000000
4.15000000e2, 1.92523900, 0.00000000
4.20000000e2, 1.92412000, 0.00000000
4.25000000e2, 1.92191800, 0.00000000
4.30000000e2, 1.91954500, 0.00000000
4.35000000e2, 1.91738000, 0.00000000
4.40000000e2, 1.91593100, 0.00000000
4.45000000e2, 1.91642000, 0.00000000
4.50000000e2, 1.91708100, 0.00000000
4.55000000e2, 1.91633700, 0.00000000
4.60000000e2, 1.91485000, 0.00000000
4.65000000e2, 1.91246800, 0.00000000
4.70000000e2, 1.91005300, 0.00000000
4.75000000e2, 1.90862900, 0.00000000
4.80000000e2, 1.90755600, 0.00000000
4.85000000e2, 1.90658900, 0.00000000
4.90000000e2, 1.90556700, 0.00000000
4.95000000e2, 1.90415000, 0.00000000
5.00000000e2, 1.90262900, 0.00000000
5.05000000e2, 1.90115600, 0.00000000
5.10000000e2, 1.89980600, 0.00000000
5.15000000e2, 1.89875700, 0.00000000
5.20000000e2, 1.89784900, 0.00000000
5.25000000e2, 1.89701000, 0.00000000
5.30000000e2, 1.89615500, 0.00000000
5.35000000e2, 1.89516400, 0.00000000
5.40000000e2, 1.89406500, 0.00000000
5.45000000e2, 1.89270900, 0.00000000
5.50000000e2, 1.89150400, 0.00000000
5.55000000e2, 1.89082300, 0.00000000
5.60000000e2, 1.89061600, 0.00000000
5.65000000e2, 1.89116800, 0.00000000
5.70000000e2, 1.89184000, 0.00000000
5.75000000e2, 1.89204800, 0.00000000
5.80000000e2, 1.89191000, 0.00000000
5.85000000e2, 1.89135500, 0.00000000
5.90000000e2, 1.89036300, 0.00000000
5.95000000e2, 1.88870500, 0.00000000
6.00000000e2, 1.88692900, 0.00000000
6.05000000e2, 1.88557600, 0.00000000
6.10000000e2, 1.88444100, 0.00000000
6.15000000e2, 1.88352900, 0.00000000
6.20000000e2, 1.88275200, 0.00000000
6.25000000e2, 1.88197700, 0.00000000
6.30000000e2, 1.88134000, 0.00000000
6.35000000e2, 1.88096300, 0.00000000
6.40000000e2, 1.88075200, 0.00000000
6.45000000e2, 1.88059800, 0.00000000
6.50000000e2, 1.88066000, 0.00000000
6.55000000e2, 1.88120100, 0.00000000
6.60000000e2, 1.88180000, 0.00000000
6.65000000e2, 1.88209500, 0.00000000
6.70000000e2, 1.88217200, 0.00000000
6.75000000e2, 1.88197800, 0.00000000
6.80000000e2, 1.88156000, 0.00000000
6.85000000e2, 1.88095700, 0.00000000
6.90000000e2, 1.88013600, 0.00000000
6.95000000e2, 1.87899200, 0.00000000
7.00000000e2, 1.87777900, 0.00000000
7.05000000e2, 1.87674900, 0.00000000
7.10000000e2, 1.87580900, 0.00000000
7.15000000e2, 1.87494900, 0.00000000
7.20000000e2, 1.87416700, 0.00000000
7.25000000e2, 1.87345200, 0.00000000
7.30000000e2, 1.87281300, 0.00000000
7.35000000e2, 1.87227000, 0.00000000
7.40000000e2, 1.87178100, 0.00000000
7.45000000e2, 1.87130800, 0.00000000
7.50000000e2, 1.87086200, 0.00000000
7.55000000e2, 1.87044300, 0.00000000
7.60000000e2, 1.87005100, 0.00000000
7.65000000e2, 1.86968700, 0.00000000
7.70000000e2, 1.86934100, 0.00000000
7.75000000e2, 1.86899600, 0.00000000
7.80000000e2, 1.86866700, 0.00000000
7.85000000e2, 1.86836000, 0.00000000
7.90000000e2, 1.86808100, 0.00000000
7.95000000e2, 1.86783700, 0.00000000
8.00000000e2, 1.86763300, 0.00000000

File: ray_trace_utils/Sopra_Data/SIOP.txt
wavelength (nm), n, k
1.90746433e2, 1.74600000, 7.34800000e-1
1.92225087e2, 1.75432500, 7.33009000e-1
1.93726846e2, 1.76263200, 7.31016000e-1
1.95252254e2, 1.77092800, 7.28826000e-1
1.96801875e2, 1.77921600, 7.26444000e-1
1.98376290e2, 1.78750000, 7.23875000e-1
1.99976099e2, 1.79578400, 7.21124000e-1
2.01601921e2, 1.80407200, 7.18197000e-1
2.03254396e2, 1.81236800, 7.15096000e-1
2.04934184e2, 1.82067600, 7.11829000e-1
2.06641969e2, 1.82900000, 7.08400000e-1
2.08378456e2, 1.83734400, 7.04814000e-1
2.10144375e2, 1.84571200, 7.01076000e-1
2.11940481e2, 1.85410800, 6.97191000e-1
2.13767554e2, 1.86253600, 6.93164000e-1
2.15626402e2, 1.87100500, 6.89007000e-1
2.17517862e2, 1.87955100, 6.84787000e-1
2.19442799e2, 1.88813600, 6.80428000e-1
2.21402109e2, 1.89674400, 6.75904000e-1
2.23396723e2, 1.90536900, 6.71200000e-1
2.25427602e2, 1.91399300, 6.66293000e-1
2.27495745e2, 1.92256900, 6.61119000e-1
2.29602188e2, 1.93114400, 6.55725000e-1
2.31748002e2, 1.93973700, 6.50123000e-1
2.33934304e2, 1.94835000, 6.44313000e-1
2.36162250e2, 1.95702200, 6.38318000e-1
2.38433041e2, 1.96585400, 6.32215000e-1
2.40747925e2, 1.97472300, 6.25901000e-1
2.43108199e2, 1.98355800, 6.19314000e-1
2.45515210e2, 1.99233100, 6.12428000e-1
2.47970363e2, 2.00097600, 6.05165000e-1
2.50475114e2, 2.00939700, 5.97401000e-1
2.53030982e2, 2.01767900, 5.89282000e-1
2.55639549e2, 2.02587500, 5.80900000e-1
2.58302461e2, 2.03402600, 5.72334000e-1
2.61021434e2, 2.04220600, 5.63705000e-1
2.63798258e2, 2.05031300, 5.54894000e-1
2.66634798e2, 2.05826100, 5.45808000e-1
2.69533003e2, 2.06597100, 5.36364000e-1
2.72494904e2, 2.07334100, 5.26448000e-1
2.75522625e2, 2.08043800, 5.16163000e-1
2.78618385e2, 2.08732000, 5.05600000e-1
2.81784503e2, 2.09400800, 4.94826000e-1
2.85023405e2, 2.10053000, 4.83923000e-1
2.88337631e2, 2.10687500, 4.72831000e-1
2.91729838e2, 2.11302800, 4.61494000e-1
2.95202813e2, 2.11902300, 4.49904000e-1
2.98759473e2, 2.12489400, 4.38049000e-1
3.02402881e2, 2.13056300, 4.25900000e-1
3.06136250e2, 2.13594300, 4.13431000e-1
3.09962953e2, 2.14101600, 4.00561000e-1
3.13886535e2, 2.14575500, 3.87219000e-1
3.17910721e2, 2.15006300, 3.73500000e-1
3.22039432e2, 2.15384700, 3.59512000e-1
3.26276793e2, 2.15692600, 3.45306000e-1
3.30627150e2, 2.15913700, 3.30943000e-1
3.35095085e2, 2.16062500, 3.16450000e-1
3.39685428e2, 2.16154800, 3.01854000e-1
3.44403281e2, 2.16209100, 2.87213000e-1
3.49254032e2, 2.16241500, 2.72579000e-1
3.54243375e2, 2.16231200, 2.57950000e-1
3.59377337e2, 2.16155100, 2.43329000e-1
3.64662298e2, 2.15992600, 2.28639000e-1
3.70105019e2, 2.15724500, 2.13826000e-1
3.75712671e2, 2.15362500, 1.99088000e-1
3.81492866e2, 2.14921300, 1.84633000e-1
3.87453692e2, 2.14394400, 1.70638000e-1
3.93603750e2, 2.13778100, 1.57275000e-1
3.99952198e2, 2.13093700, 1.44554000e-1
4.06508791e2, 2.12362300, 1.32466000e-1
4.13283938e2, 2.11605500, 1.21152000e-1
4.20288750e2, 2.10844600, 1.10735000e-1
4.27535108e2, 2.10075000, 1.01095000e-1
4.35035724e2, 2.09292100, 9.21130000e-2
4.42804219e2, 2.08500800, 8.37230000e-2
4.50855205e2, 2.07705400, 7.58520000e-2
4.59204375e2, 2.06906200, 6.85120000e-2
4.67868609e2, 2.06104400, 6.17110000e-2
4.76866082e2, 2.05297100, 5.54470000e-2
4.86216397e2, 2.04480800, 4.97170000e-2
4.95940725e2, 2.03668700, 4.44780000e-2
5.06061964e2, 2.02871600, 3.96920000e-2
5.16604922e2, 2.02105500, 3.53330000e-2
5.27596516e2, 2.01389200, 3.13780000e-2
5.39066006e2, 2.00706200, 2.77850000e-2
5.51045250e2, 2.00045200, 2.45160000e-2
5.63569006e2, 1.99396900, 2.15200000e-2
5.76675262e2, 1.98748800, 1.87380000e-2
5.90405625e2, 1.98112400, 1.61850000e-2
6.04805762e2, 1.97494800, 1.38600000e-2
6.19925906e2, 1.96902300, 1.17490000e-2
6.35821443e2, 1.96345200, 9.83300000e-3
6.52553586e2, 1.95812500, 8.11100000e-3
6.70190169e2, 1.95298800, 6.57900000e-3
6.88806563e2, 1.94798500, 5.23000000e-3
7.08486750e2, 1.94302500, 4.06000000e-3
7.29324596e2, 1.93818800, 3.05700000e-3
7.51425341e2, 1.93351100, 2.21000000e-3
7.74907383e2, 1.92898800, 1.51000000e-3
7.99904395e2, 1.92456600, 9.47000000e-4
8.26567875e2, 1.92037900, 5.14000000e-4
8.55070216e2, 1.91650000, 2.01000000e-4
8.85608438e2, 1.91301700, 1.00000000e-6
9.18408750e2, 1.91011100, 0.00000000
9.53732164e2, 1.90759200, 0.00000000
9.91881450e2, 1.90540200, 0.00000000
1.03320984e3, 1.90350200, 0.00000000
1.07813201e3, 1.90185600, 0.00000000
1.12713801e3, 1.90042400, 0.00000000
1.18081125e3, 1.89916700, 0.00000000
1.23985181e3, 1.89804600, 0.00000000
1.30510717e3, 1.89702600, 0.00000000
1.37761313e3, 1.89606500, 0.00000000
1.45864919e3, 1.89512800, 0.00000000
1.54981477e3, 1.89417300, 0.00000000
1.65313575e3, 1.89316200, 0.00000000
1.77121688e3, 1.89205900, 0.00000000
1.90746433e3, 1.89082300, 0.00000000

File: ray_trace_utils/Sopra_Data/SIPOLY.txt
wavelength (nm), n, k
2.10144375e2, 1.09220000, 2.88310000
2.11940481e2, 1.10090000, 2.90360600
2.13767554e2, 1.11840000, 2.93150000
2.15626402e2, 1.14237500, 2.96529400
2.17517862e2, 1.17050000, 3.00350000
2.19442799e2, 1.19796900, 3.04418700
2.21402109e2, 1.22990000, 3.08720000
2.23396723e2, 1.26980000, 3.13376200
2.25427602e2, 1.31770000, 3.17780000
2.27495745e2, 1.37850000, 3.21563800
2.29602188e2, 1.44110000, 3.24130000
2.31748002e2, 1.49894400, 3.24150000
2.33934304e2, 1.54330000, 3.23450000
2.36162250e2, 1.55796300, 3.23246900
2.38433041e2, 1.55880000, 3.24040000
2.40747925e2, 1.55514400, 3.26931900
2.43108199e2, 1.55040000, 3.31330000
2.45515210e2, 1.55126200, 3.37039900
2.47970363e2, 1.55720000, 3.43970000
2.50475114e2, 1.56976300, 3.51966900
2.53030982e2, 1.58940000, 3.61020000
2.55639549e2, 1.61655000, 3.70928800
2.58302461e2, 1.65280000, 3.82110000
2.61021434e2, 1.69610000, 3.94773100
2.63798258e2, 1.75780000, 4.09340000
2.66634798e2, 1.84298700, 4.26903700
2.69533003e2, 1.96840000, 4.45660000
2.72494904e2, 2.15662400, 4.64814900
2.75522625e2, 2.39520000, 4.82430000
2.78618385e2, 2.67333300, 4.96418200
2.81784503e2, 3.00860000, 5.06430000
2.85023405e2, 3.44290200, 5.14667500
2.88337631e2, 3.89250000, 5.11390000
2.91729838e2, 4.30740700, 4.81354500
2.95202813e2, 4.62830000, 4.43270000
2.98759473e2, 4.73979900, 4.11512000
3.02402881e2, 4.76010000, 3.83840000
3.06136250e2, 4.77064400, 3.63769500
3.09962953e2, 4.76630000, 3.48410000
3.13886535e2, 4.76873200, 3.36293100
3.17910721e2, 4.77900000, 3.26670000
3.22039432e2, 4.80813700, 3.18317500
3.26276793e2, 4.84790000, 3.11190000
3.30627150e2, 4.89223100, 3.04714400
3.35095085e2, 4.94560000, 2.99250000
3.39685428e2, 5.00373700, 2.94735000
3.44403281e2, 5.08680000, 2.91860000
3.49254032e2, 5.19221300, 2.93819400
3.54243375e2, 5.38390000, 2.93040000
3.59377337e2, 5.80733200, 2.86335000
3.64662298e2, 6.21530000, 2.63740000
3.70105019e2, 6.38978800, 2.02885500
3.75712671e2, 6.38870000, 1.37800000
3.81492866e2, 6.14004300, 9.98007000e-1
3.87453692e2, 5.81550000, 7.46500000e-1
3.93603750e2, 5.58196900, 5.98994000e-1
3.99952198e2, 5.38180000, 5.15000000e-1
4.06508791e2, 5.21596900, 4.43550000e-1
4.13283938e2, 5.07550000, 3.91600000e-1
4.20288750e2, 4.95258800, 3.49431000e-1
4.27535108e2, 4.84470000, 3.16100000e-1
4.35035724e2, 4.74682400, 2.87837000e-1
4.42804219e2, 4.65860000, 2.63400000e-1
4.50855205e2, 4.57823100, 2.40775000e-1
4.59204375e2, 4.50500000, 2.18500000e-1
4.67868609e2, 4.43795000, 1.92556000e-1
4.76866082e2, 4.37600000, 1.68600000e-1
4.86216397e2, 4.31774400, 1.52450000e-1
4.95940725e2, 4.26320000, 1.39600000e-1
5.06061964e2, 4.21200000, 1.27413000e-1
5.16604922e2, 4.16390000, 1.16100000e-1
5.27596516e2, 4.11859400, 1.05156000e-1
5.39066006e2, 4.07590000, 9.41000000e-2
5.51045250e2, 4.03563100, 8.12810000e-2
5.63569006e2, 3.99750000, 6.97000000e-2
5.76675262e2, 3.96108700, 6.31630000e-2
5.90405625e2, 3.92660000, 5.76000000e-2
6.04805762e2, 3.89436200, 4.94560000e-2
6.19925906e2, 3.86360000, 4.10000000e-2
6.35821443e2, 3.83325600, 3.33810000e-2
6.52553586e2, 3.80450000, 2.64000000e-2
6.70190169e2, 3.77841900, 2.00560000e-2
6.88806563e2, 3.75420000, 1.49000000e-2
7.08486750e2, 3.73136900, 1.18130000e-2
7.29324596e2, 3.71000000, 9.80000000e-3
7.51425341e2, 3.69049400, 8.17500000e-3
7.74907383e2, 3.67140000, 6.90000000e-3
7.99904395e2, 3.65110600, 5.63100000e-3
8.26567875e2, 3.63050000, 4.60000000e-3
8.55070216e2, 3.60900600, 4.01300000e-3
8.85608438e2, 3.58940000, 3.60000000e-3
9.18408750e2, 3.57575600, 3.14400000e-3
9.53732164e2, 3.56360000, 2.70000000e-3
9.91881450e2, 3.54898100, 2.19400000e-3
1.03320984e3, 3.53440000, 1.80000000e-3
1.07813201e3, 3.52152500, 1.80000000e-3
1.12713801e3, 3.50890000, 1.80000000e-3
1.18081125e3, 3.49585000, 1.57500000e-3
1.23985181e3, 3.48170000, 9.00000000e-4

File: ray_trace_utils/Sopra_Data/SIPOLY10.txt
wavelength (nm), n, k
1.90746433e2, 8.45286800e-1, 2.63334200
1.92225087e2, 8.64907100e-1, 2.66379400
1.93726846e2, 8.85353400e-1, 2.69399200
1.95252254e2, 9.06478000e-1, 2.72380900
1.96801875e2, 9.27798700e-1, 2.75175100
1.98376290e2, 9.48658400e-1, 2.77563100
1.99976099e2, 9.69442800e-1, 2.79741700
2.01601921e2, 9.90077200e-1, 2.81722000
2.03254396e2, 1.01128700, 2.83842100
2.04934184e2, 1.03513200, 2.86818600
2.06641969e2, 1.05752600, 2.89525200
2.08378456e2, 1.07189900, 2.90381500
2.10144375e2, 1.08774700, 2.91467200
2.11940481e2, 1.11111600, 2.94077300
2.13767554e2, 1.13982800, 2.97592400
2.15626402e2, 1.16553200, 3.00891700
2.17517862e2, 1.18695200, 3.04076600
2.19442799e2, 1.22293700, 3.08553800
2.21402109e2, 1.25242500, 3.12979400
2.23396723e2, 1.29292600, 3.17594000
2.25427602e2, 1.34150200, 3.22081700
2.27495745e2, 1.40064000, 3.26074900
2.29602188e2, 1.46504200, 3.28347800
2.31748002e2, 1.52777300, 3.28641200
2.33934304e2, 1.56838000, 3.27702700
2.36162250e2, 1.58236200, 3.27162200
2.38433041e2, 1.58439000, 3.28325300
2.40747925e2, 1.58008400, 3.31208900
2.43108199e2, 1.57585800, 3.35574000
2.45515210e2, 1.57716400, 3.41303600
2.47970363e2, 1.58305300, 3.48267700
2.50475114e2, 1.59714800, 3.56250700
2.53030982e2, 1.61580600, 3.65234000
2.55639549e2, 1.64440400, 3.75192500
2.58302461e2, 1.67983100, 3.86289100
2.61021434e2, 1.72440700, 3.98892300
2.63798258e2, 1.78526100, 4.13492300
2.66634798e2, 1.86957100, 4.30550300
2.69533003e2, 1.99676500, 4.49713800
2.72494904e2, 2.17996000, 4.69109100
2.75522625e2, 2.42255300, 4.86328700
2.78618385e2, 2.82417700, 5.04463300
2.81784503e2, 3.03469300, 5.10252800
2.85023405e2, 3.41290900, 5.18036000
2.88337631e2, 3.91580500, 5.15208100
2.91729838e2, 4.39207300, 4.86823700
2.95202813e2, 4.65005100, 4.47388500
2.98759473e2, 4.74853300, 4.14129100
3.02402881e2, 4.78223700, 3.88298400
3.06136250e2, 4.78850800, 3.68575200
3.09962953e2, 4.78889200, 3.53237000
3.13886535e2, 4.79758400, 3.41139300
3.17910721e2, 4.81148600, 3.31471000
3.22039432e2, 4.83640700, 3.23446300
3.26276793e2, 4.87323600, 3.16399000
3.30627150e2, 4.91865600, 3.10181100
3.35095085e2, 4.97258500, 3.04780100
3.39685428e2, 5.03590200, 3.00509900
3.44403281e2, 5.11596800, 2.97688700
3.49254032e2, 5.22747200, 2.97199500
3.54243375e2, 5.41613100, 2.99047900
3.59377337e2, 5.76416900, 2.97916900
3.64662298e2, 6.25095100, 2.69980000
3.70105019e2, 6.52433300, 2.07868700
3.75712671e2, 6.34783700, 1.55443200
3.81492866e2, 6.14376500, 1.04444000
3.87453692e2, 5.92188200, 8.40541200e-1
3.93603750e2, 5.62402200, 6.72363500e-1
3.99952198e2, 5.45155400, 5.63782400e-1
4.06508791e2, 5.28119800, 5.12771900e-1
4.13283938e2, 5.13822800, 4.51099600e-1
4.20288750e2, 5.01757900, 4.06654600e-1
4.27535108e2, 4.91342400, 3.73310100e-1
4.35035724e2, 4.81743700, 3.42776700e-1
4.42804219e2, 4.73073900, 3.15353000e-1
4.50855205e2, 4.65170500, 2.88186400e-1
4.59204375e2, 4.57952400, 2.62047800e-1
4.67868609e2, 4.51308300, 2.36211400e-1
4.76866082e2, 4.45177000, 2.12666600e-1
4.86216397e2, 4.39445400, 1.93165000e-1
4.95940725e2, 4.34083700, 1.76479900e-1
5.06061964e2, 4.29028100, 1.62546800e-1
5.16604922e2, 4.24259000, 1.49789900e-1
5.27596516e2, 4.19753100, 1.36241100e-1
5.39066006e2, 4.15477600, 1.22942300e-1
5.51045250e2, 4.11432400, 1.10369300e-1
5.63569006e2, 4.07485000, 9.84542500e-2
5.76675262e2, 4.03626200, 8.81706700e-2
5.90405625e2, 4.00116400, 7.98899700e-2
6.04805762e2, 3.96897100, 7.24702700e-2
6.19925906e2, 3.93811400, 6.49823400e-2
6.35821443e2, 3.90839400, 5.74721300e-2
6.52553586e2, 3.87949300, 5.02532500e-2
6.70190169e2, 3.85174200, 4.37105000e-2
6.88806563e2, 3.82565100, 3.81247100e-2
7.08486750e2, 3.80136900, 3.32927600e-2
7.29324596e2, 3.77828300, 2.87791200e-2
7.51425341e2, 3.75621900, 2.44445800e-2
7.74907383e2, 3.73500800, 2.02193500e-2
7.99904395e2, 3.71322000, 1.61536900e-2
8.26567875e2, 3.69055100, 1.27416200e-2
8.55070216e2, 3.66722400, 1.03200600e-2
8.85608438e2, 3.64509200, 7.54102700e-3
9.18408750e2, 3.62672900, 4.39473900e-3
9.53732164e2, 3.61022400, 2.74601300e-3
9.91881450e2, 3.59385200, 2.47659700e-3
1.03320984e3, 3.57864500, 1.89676200e-3
1.07813201e3, 3.56409900, 1.53190300e-3
1.12713801e3, 3.55010200, 1.85647500e-3
1.18081125e3, 3.53660300, 1.50034300e-3
1.23985181e3, 3.52289100, 1.04984000e-3
1.30510717e3, 3.50948700, 0.00000000
1.37761313e3, 3.49762500, 0.00000000
1.45864919e3, 3.48713200, 0.00000000
1.54981477e3, 3.47677100, 0.00000000
1.65313575e3, 3.46711700, 0.00000000
1.77121688e3, 3.45854900, 9.98520100e-4
1.90746433e3, 3.45149800, 0.00000000
2.06641969e3, 3.44638900, 9.88930700e-4
2.25427602e3, 3.44585800, 0.00000000
2.47970363e3, 3.44647100, 0.00000000

File: ray_trace_utils/Sopra_Data/SIPOLY30.txt
wavelength (nm), n, k
1.90746433e2, 8.75684000e-1, 2.50042800
1.92225087e2, 8.92969400e-1, 2.52913000
1.93726846e2, 9.11120100e-1, 2.55764200
1.95252254e2, 9.30022700e-1, 2.58586400
1.96801875e2, 9.49301500e-1, 2.61265300
1.98376290e2, 9.68443600e-1, 2.63633300
1.99976099e2, 9.87753300e-1, 2.65840900
2.01601921e2, 1.00717600, 2.67896800
2.03254396e2, 1.02727800, 2.70060200
2.04934184e2, 1.04967000, 2.72880600
2.06641969e2, 1.07117000, 2.75494800
2.08378456e2, 1.08667300, 2.76691300
2.10144375e2, 1.10354800, 2.78063300
2.11940481e2, 1.12649200, 2.80604100
2.13767554e2, 1.15380900, 2.83839000
2.15626402e2, 1.17902200, 2.86912300
2.17517862e2, 1.20120300, 2.89894200
2.19442799e2, 1.23488500, 2.93862300
2.21402109e2, 1.26371600, 2.97802100
2.23396723e2, 1.30117100, 3.01887500
2.25427602e2, 1.34504500, 3.05902100
2.27495745e2, 1.39725000, 3.09560400
2.29602188e2, 1.45364800, 3.11885900
2.31748002e2, 1.50893700, 3.12681100
2.33934304e2, 1.54750500, 3.12547300
2.36162250e2, 1.56589300, 3.12731700
2.38433041e2, 1.57543600, 3.14226200
2.40747925e2, 1.58044600, 3.17043400
2.43108199e2, 1.58580200, 3.20991300
2.45515210e2, 1.59577000, 3.25977800
2.47970363e2, 1.60946100, 3.31901400
2.50475114e2, 1.62977400, 3.38592700
2.53030982e2, 1.65402700, 3.46037600
2.55639549e2, 1.68634500, 3.54209000
2.58302461e2, 1.72480500, 3.63241200
2.61021434e2, 1.77106900, 3.73406600
2.63798258e2, 1.83052100, 3.85067100
2.66634798e2, 1.90858800, 3.98567100
2.69533003e2, 2.01948500, 4.13602100
2.72494904e2, 2.17306700, 4.28753500
2.75522625e2, 2.37200100, 4.42204800
2.78618385e2, 2.69240400, 4.56315500
2.81784503e2, 2.86729200, 4.61059000
2.85023405e2, 3.17054200, 4.67317000
2.88337631e2, 3.56942700, 4.65472100
2.91729838e2, 3.94849900, 4.44095000
2.95202813e2, 4.16205100, 4.14286700
2.98759473e2, 4.25504700, 3.89161700
3.02402881e2, 4.29948900, 3.69642100
3.06136250e2, 4.32366000, 3.54703400
3.09962953e2, 4.34390800, 3.42930200
3.13886535e2, 4.37083100, 3.33476500
3.17910721e2, 4.40204500, 3.25740800
3.22039432e2, 4.44196300, 3.19126700
3.26276793e2, 4.49057700, 3.13223300
3.30627150e2, 4.54551000, 3.07889800
3.35095085e2, 4.60680900, 3.03095400
3.39685428e2, 4.67499800, 2.99082000
3.44403281e2, 4.75681800, 2.95976600
3.49254032e2, 4.86299400, 2.94489900
3.54243375e2, 5.02818700, 2.94673300
3.59377337e2, 5.31519100, 2.92476000
3.64662298e2, 5.70664100, 2.69813200
3.70105019e2, 5.93460400, 2.21060800
3.75712671e2, 5.81968400, 1.79454700
3.81492866e2, 5.68380700, 1.38801700
3.87453692e2, 5.53171600, 1.21074400
3.93603750e2, 5.32039500, 1.05721300
3.99952198e2, 5.20212900, 9.49476800e-1
4.06508791e2, 5.08309400, 8.84941200e-1
4.13283938e2, 4.98224600, 8.12630400e-1
4.20288750e2, 4.89573000, 7.54015000e-1
4.27535108e2, 4.81991500, 7.04335300e-1
4.35035724e2, 4.74878200, 6.57166700e-1
4.42804219e2, 4.68375500, 6.13058700e-1
4.50855205e2, 4.62375200, 5.69872800e-1
4.59204375e2, 4.56817000, 5.28004900e-1
4.67868609e2, 4.51618000, 4.86929600e-1
4.76866082e2, 4.46768100, 4.48749500e-1
4.86216397e2, 4.42166600, 4.14734600e-1
4.95940725e2, 4.37788700, 3.83764200e-1
5.06061964e2, 4.33577400, 3.55672900e-1
5.16604922e2, 4.29500300, 3.29154200e-1
5.27596516e2, 4.25534900, 3.02609400e-1
5.39066006e2, 4.21652700, 2.76659700e-1
5.51045250e2, 4.17931400, 2.52070900e-1
5.63569006e2, 4.14000700, 2.27456700e-1
5.76675262e2, 4.09866900, 2.03448600e-1
5.90405625e2, 4.06348100, 1.83994700e-1
6.04805762e2, 4.03319700, 1.67808800e-1
6.19925906e2, 4.00344900, 1.51285500e-1
6.35821443e2, 3.97427000, 1.34738800e-1
6.52553586e2, 3.94411900, 1.18407100e-1
6.70190169e2, 3.91352100, 1.02616000e-1
6.88806563e2, 3.88426300, 8.89472700e-2
7.08486750e2, 3.85658300, 7.71143500e-2
7.29324596e2, 3.82958100, 6.60118700e-2
7.51425341e2, 3.80284300, 5.56249200e-2
7.74907383e2, 3.77814700, 4.56207100e-2
7.99904395e2, 3.75424400, 3.59069400e-2
8.26567875e2, 3.72801800, 2.77682900e-2
8.55070216e2, 3.70018800, 2.18970700e-2
8.85608438e2, 3.67273400, 1.47464200e-2
9.18408750e2, 3.64807700, 6.09836700e-3
9.53732164e2, 3.62569100, 2.26770800e-3
9.91881450e2, 3.60409000, 1.57825400e-3
1.03320984e3, 3.58560300, 1.55676200e-3
1.07813201e3, 3.56929500, 1.53789400e-3
1.12713801e3, 3.55452100, 1.07542400e-3
1.18081125e3, 3.54138200, 1.06476800e-3
1.23985181e3, 3.52669000, 1.05290000e-3
1.30510717e3, 3.51085000, 1.04016200e-3
1.37761313e3, 3.49815200, 0.00000000
1.45864919e3, 3.48846400, 0.00000000
1.54981477e3, 3.47748800, 1.01352400e-3
1.65313575e3, 3.46650800, 0.00000000
1.77121688e3, 3.45664900, 0.00000000
1.90746433e3, 3.44908100, 0.00000000
2.06641969e3, 3.44496900, 0.00000000
2.25427602e3, 3.44719500, 0.00000000
2.47970363e3, 3.45391300, 0.00000000

File: ray_trace_utils/Sopra_Data/SIPOLY40.txt
wavelength (nm), n, k
1.90746433e2, 8.90839100e-1, 2.43446900
1.92225087e2, 9.06970700e-1, 2.46229200
1.93726846e2, 9.23985600e-1, 2.48995400
1.95252254e2, 9.41788300e-1, 2.51737400
1.96801875e2, 9.60053900e-1, 2.54358100
1.98376290e2, 9.78339300e-1, 2.56715300
1.99976099e2, 9.96911000e-1, 2.58936600
2.01601921e2, 1.01572300, 2.61029600
2.03254396e2, 1.03526900, 2.63213900
2.04934184e2, 1.05694100, 2.65956300
2.06641969e2, 1.07799600, 2.68524400
2.08378456e2, 1.09404400, 2.69889900
2.10144375e2, 1.11141500, 2.71404200
2.11940481e2, 1.13414500, 2.73910400
2.13767554e2, 1.16077300, 2.77005800
2.15626402e2, 1.18574500, 2.79966900
2.17517862e2, 1.20830400, 2.82848200
2.19442799e2, 1.24085300, 2.86563300
2.21402109e2, 1.26936800, 2.90261900
2.23396723e2, 1.30532200, 2.94083700
2.25427602e2, 1.34687200, 2.97861800
2.27495745e2, 1.39563700, 3.01351600
2.29602188e2, 1.44804800, 3.03700900
2.31748002e2, 1.49961900, 3.04744100
2.33934304e2, 1.53715000, 3.05010100
2.36162250e2, 1.55771200, 3.05555900
2.38433041e2, 1.57097700, 3.07216300
2.40747925e2, 1.58060700, 3.10002100
2.43108199e2, 1.59071400, 3.13745000
2.45515210e2, 1.60498200, 3.18365100
2.47970363e2, 1.62255200, 3.23775600
2.50475114e2, 1.64597000, 3.29830100
2.53030982e2, 1.67303700, 3.36517000
2.55639549e2, 1.70726700, 3.43807400
2.58302461e2, 1.74733300, 3.51822100
2.61021434e2, 1.79459200, 3.60784800
2.63798258e2, 1.85359600, 3.70991200
2.66634798e2, 1.92893800, 3.82722600
2.69533003e2, 2.03224000, 3.95684400
2.72494904e2, 2.17160100, 4.08671600
2.75522625e2, 2.34907100, 4.20159900
2.78618385e2, 2.62865800, 4.32109700
2.81784503e2, 2.78541800, 4.36281100
2.85023405e2, 3.05016300, 4.41682500
2.88337631e2, 3.39496600, 4.40296000
2.91729838e2, 3.72350300, 4.22592700
2.95202813e2, 3.91488900, 3.97825300
2.98759473e2, 4.00622500, 3.76894400
3.02402881e2, 4.05717300, 3.60573300
3.06136250e2, 4.09120400, 3.48021600
3.09962953e2, 4.12200200, 3.38004200
3.13886535e2, 4.15841500, 3.29841200
3.17910721e2, 4.19850400, 3.23040500
3.22039432e2, 4.24603100, 3.17104700
3.26276793e2, 4.30058900, 3.11752300
3.30627150e2, 4.36030300, 3.06844100
3.35095085e2, 4.42528200, 3.02340300
3.39685428e2, 4.49586900, 2.98447100
3.44403281e2, 4.57849200, 2.95196200
3.49254032e2, 4.68189000, 2.93214600
3.54243375e2, 4.83520300, 2.92583400
3.59377337e2, 5.09148800, 2.89904500
3.64662298e2, 5.43562900, 2.70014000
3.70105019e2, 5.64338300, 2.28045800
3.75712671e2, 5.56143700, 1.91640600
3.81492866e2, 5.46113100, 1.55845400
3.87453692e2, 5.34286100, 1.39247800
3.93603750e2, 5.17268300, 1.24457600
3.99952198e2, 5.07994100, 1.13685400
4.06508791e2, 4.98502600, 1.06582800
4.13283938e2, 4.90410600, 9.88597200e-1
4.20288750e2, 4.83386500, 9.23474300e-1
4.27535108e2, 4.77169800, 8.66270400e-1
4.35035724e2, 4.71264800, 8.11415500e-1
4.42804219e2, 4.65825900, 7.59566500e-1
4.50855205e2, 4.60768300, 7.08896500e-1
4.59204375e2, 4.56039600, 6.59638600e-1
4.67868609e2, 4.51569300, 6.11341000e-1
4.76866082e2, 4.47369600, 5.66202300e-1
4.86216397e2, 4.43346700, 5.25230500e-1
4.95940725e2, 4.39476900, 4.87360700e-1
5.06061964e2, 4.35705300, 4.52398400e-1
5.16604922e2, 4.31992400, 4.19156900e-1
5.27596516e2, 4.28315100, 3.86215100e-1
5.39066006e2, 4.24646500, 3.54008900e-1
5.51045250e2, 4.21103000, 3.23447000e-1
5.63569006e2, 4.17196200, 2.92463900e-1
5.76675262e2, 4.12939600, 2.61543600e-1
5.90405625e2, 4.09427500, 2.36472300e-1
6.04805762e2, 4.06503100, 2.15907300e-1
6.19925906e2, 4.03591900, 1.94850700e-1
6.35821443e2, 4.00708300, 1.73750700e-1
6.52553586e2, 3.97636400, 1.52827100e-1
6.70190169e2, 3.94438800, 1.32352100e-1
6.88806563e2, 3.91357500, 1.14603400e-1
7.08486750e2, 3.88421500, 9.92104100e-2
7.29324596e2, 3.85526500, 8.47822100e-2
7.51425341e2, 3.82619200, 7.13469100e-2
7.74907383e2, 3.79975700, 5.84120500e-2
7.99904395e2, 3.77480100, 4.58294600e-2
8.26567875e2, 3.74679500, 3.53564600e-2
8.55070216e2, 3.71670500, 2.77080100e-2
8.85608438e2, 3.68658200, 1.83172000e-2
9.18408750e2, 3.65876700, 7.15947600e-3
9.53732164e2, 3.63343400, 1.61260200e-3
9.91881450e2, 3.60921200, 1.58422900e-3
1.03320984e3, 3.58908600, 1.10365300e-3
1.07813201e3, 3.57189300, 1.08957700e-3
1.12713801e3, 3.55672900, 1.52342000e-3
1.18081125e3, 3.54377200, 1.06670400e-3
1.23985181e3, 3.52859100, 0.00000000
1.30510717e3, 3.51153300, 0.00000000
1.37761313e3, 3.49841600, 1.03020300e-3
1.45864919e3, 3.48912900, 0.00000000
1.54981477e3, 3.47784700, 0.00000000
1.65313575e3, 3.46620300, 0.00000000
1.77121688e3, 3.45569900, 0.00000000
1.90746433e3, 3.44787200, 9.90098100e-4
2.06641969e3, 3.44426000, 0.00000000
2.25427602e3, 3.44786300, 0.00000000
2.47970363e3, 3.45763500, 0.00000000
