Repository: casselineau/Tracer

Filename    Symbol               Range (nm)     Description
--------    ------              ------------    -----------
7059        7059                250      900    Glass 7059
AG          Ag                  187     2066    Silver
AGAINP0     (Al0Ga1)0.5In0.5P   225     1000    Aluminum Gallium Indium Phosphide (0% Al)
AGAINP1     (Al.1Ga.9)0.5In0.5P 225     1000    Aluminum Gallium Indium Phosphide (10% Al)
AGAINP3     (Al.3Ga.7)0.5In0.5P 225     1000    Aluminum Gallium Indium Phosphide (30% Al)
AGAINP6     (Al.6Ga.4)0.5In0.5P 225     1000    Aluminum Gallium Indium Phosphide (60% Al)
AGAINP7     (Al.7Ga.3)0.5In0.5P 225     1000    Aluminum Gallium Indium Phosphide (70% Al)

File: ray_trace_utils/Sopra_Data/SiO.txt
wavelength (nm), n, k
2.10144375e2, 1.69330000, 1.05740000
2.13767554e2, 1.61120000, 1.05910000
2.17517862e2, 1.63330000, 1.06810000
2.21402109e2, 1.65730000, 1.08020000
2.25427602e2, 1.68170000, 1.09020000
2.29602188e2, 1.70690000, 1.10000000
2.33934304e2, 1.73470000, 1.10920000
2.38433041e2, 1.76390000, 1.11820000
2.43108199e2, 1.79490000, 1.12650000
2.47970363e2, 1.82700000, 1.13330000
2.53030982e2, 1.86220000, 1.14030000
2.58302461e2, 1.89880000, 1.14570000
2.63798258e2, 1.93830000, 1.14970000
2.69533003e2, 1.97980000, 1.15200000
2.75522625e2, 2.02410000, 1.15240000
2.81784503e2, 2.07050000, 1.15000000
2.88337631e2, 2.12010000, 1.14450000
2.95202813e2, 2.17210000, 1.13510000
3.02402881e2, 2.22590000, 1.12090000
3.09962953e2, 2.28120000, 1.10070000
3.17910721e2, 2.34840000, 1.07810000
3.26276793e2, 2.39330000, 1.04150000
3.35095085e2, 2.44680000, 1.00020000
3.44403281e2, 2.49670000, 9.53000000e-1
3.54243375e2, 2.54200000, 8.98700000e-1
3.64662298e2, 2.58010000, 8.39600000e-1
3.75712671e2, 2.61170000, 7.76000000e-1
3.87453692e2, 2.63530000, 7.10700000e-1
3.99952198e2, 2.65060000, 6.44600000e-1
4.13283938e2, 2.65900000, 5.78800000e-1
4.27535108e2, 2.65990000, 5.15600000e-1
4.42804219e2, 2.65530000, 4.54900000e-1
4.59204375e2, 2.64560000, 3.97100000e-1
4.76866082e2, 2.63150000, 3.43600000e-1
4.95940725e2, 2.61430000, 2.93400000e-1
5.16604922e2, 2.59420000, 2.46800000e-1
5.39066006e2, 2.57110000, 2.04200000e-1
5.63569006e2, 2.54680000, 1.64400000e-1
5.90405625e2, 2.52160000, 1.25400000e-1
6.19925906e2, 2.49630000, 8.63000000e-2
6.52553586e2, 2.47020000, 4.80000000e-2
6.88806563e2, 2.44800000, 1.31000000e-2
7.29324596e2, 2.42880000, 1.80000000e-3
7.74907383e2, 2.41080000, 0.00000000
8.26567875e2, 2.39440000, 0.00000000
8.85608438e2, 2.38140000, 0.00000000
9.53732164e2, 2.37430000, 0.00000000
1.03320984e3, 2.35660000, 0.00000000
1.12713801e3, 2.35090000, 0.00000000
1.23985181e3, 2.33760000, 0.00000000
1.37761313e3, 2.32540000, 0.00000000
1.54981477e3, 2.31320000, 0.00000000
1.77121688e3, 2.30100000, 0.00000000
2.06641969e3, 2.28880000, 0.00000000

File: ray_trace_utils/Sopra_Data/TA.txt
wavelength (nm), n, k
1.80000000e2, 1.20774000, 2.06520500
1.90000000e2, 1.31675500, 2.26006500
2.00000000e2, 1.48000000, 2.45000000
2.10000000e2, 1.72091200, 2.59833800
2.20000000e2, 2.01695100, 2.66775000
2.30000000e2, 2.32147100, 2.60421300
2.40000000e2, 2.54161000, 2.40075800
2.50000000e2, 2.57257900, 2.15419500
2.60000000e2, 2.48046400, 2.08827400
2.70000000e2, 2.41454100, 2.05297500
2.80000000e2, 2.37225400, 2.04366000
2.90000000e2, 2.35104400, 2.05569200
3.00000000e2, 2.34835400, 2.08443500
3.10000000e2, 2.36162500, 2.12525200
3.20000000e2, 2.38830100, 2.17350600
3.30000000e2, 2.42582200, 2.22456100
3.40000000e2, 2.47163600, 2.27382900
3.50000000e2, 2.52297000, 2.31370500
3.60000000e2, 2.57612200, 2.32372500
3.70000000e2, 2.63031400, 2.32386900
3.80000000e2, 2.68343000, 2.31562000
3.90000000e2, 2.73341100, 2.30004800
4.00000000e2, 2.77636900, 2.27817000
4.10000000e2, 2.80551900, 2.25069400
4.20000000e2, 2.82726400, 2.21927800
4.30000000e2, 2.84173500, 2.18511500
4.40000000e2, 2.84888500, 2.14945600
4.50000000e2, 2.84830500, 2.11472800
4.60000000e2, 2.83925200, 2.08447700
4.70000000e2, 2.82317200, 2.05488300
4.80000000e2, 2.80048000, 2.02585600
4.90000000e2, 2.77141500, 1.99732400
5.00000000e2, 2.73760300, 1.96757400
5.10000000e2, 2.70076400, 1.93472200
5.20000000e2, 2.65743300, 1.90371200
5.30000000e2, 2.60690000, 1.87586200
5.40000000e2, 2.54870600, 1.85242100
5.50000000e2, 2.47794000, 1.83490800
5.60000000e2, 2.39117900, 1.82474900
5.70000000e2, 2.29824700, 1.82256800
5.80000000e2, 2.20136800, 1.82945100
5.90000000e2, 2.10260700, 1.84628900
6.00000000e2, 2.00682200, 1.87780700
6.10000000e2, 1.91713000, 1.92634700
6.20000000e2, 1.83012100, 1.98532700
6.30000000e2, 1.74645800, 2.05373500
6.40000000e2, 1.66674500, 2.13043100
6.50000000e2, 1.59194400, 2.21571900
6.60000000e2, 1.52271600, 2.30868400
6.70000000e2, 1.45906100, 2.40575200
6.80000000e2, 1.40148500, 2.50508600
6.90000000e2, 1.35014700, 2.60532300
7.00000000e2, 1.30884200, 2.70028000
7.10000000e2, 1.27769600, 2.78859300
7.20000000e2, 1.25196300, 2.87518500
7.30000000e2, 1.23064600, 2.96012000
7.40000000e2, 1.21271500, 3.04360800
7.50000000e2, 1.19474000, 3.12641000
7.60000000e2, 1.17622200, 3.20853600
7.70000000e2, 1.15927500, 3.28967300
7.80000000e2, 1.14378800, 3.36961700
7.90000000e2, 1.12966300, 3.44842500
8.00000000e2, 1.11703800, 3.52591800
8.10000000e2, 1.10574500, 3.60215500
8.20000000e2, 1.09544800, 3.67732800
8.30000000e2, 1.08598600, 3.75149200
8.40000000e2, 1.07719600, 3.82470500
8.50000000e2, 1.06852300, 3.89686800
8.60000000e2, 1.06003000, 3.96812700
8.70000000e2, 1.05196400, 4.03871700
8.80000000e2, 1.04432000, 4.10868800
8.90000000e2, 1.03706900, 4.17837100
9.00000000e2, 1.03022300, 4.24768400
9.10000000e2, 1.02360400, 4.31915600
9.20000000e2, 1.01720800, 4.39292100
9.30000000e2, 1.01110100, 4.46818200
9.40000000e2, 1.00534300, 4.54414100
9.50000000e2, 1.00000000, 4.62000000
9.60000000e2, 9.96440000e-1, 4.68717600
9.70000000e2, 9.93438000e-1, 4.75254900
9.80000000e2, 9.90878000e-1, 4.81638700
9.90000000e2, 9.88645000e-1, 4.87895800
1.00000000e3, 9.86624000e-1, 4.94053100
1.01000000e3, 9.84698000e-1, 5.00137300
1.02000000e3, 9.82751000e-1, 5.06175400
1.03000000e3, 9.80669000e-1, 5.12194100
1.04000000e3, 9.76805000e-1, 5.18500000
1.05000000e3, 9.71979000e-1, 5.24948900
1.06000000e3, 9.66894000e-1, 5.31418000
1.07000000e3, 9.61601000e-1, 5.37903600
1.08000000e3, 9.56152000e-1, 5.44401900
1.09000000e3, 9.50599000e-1, 5.50909000
1.10000000e3, 9.44993000e-1, 5.57421300
1.11000000e3, 9.39386000e-1, 5.63934800
1.12000000e3, 9.33831000e-1, 5.70445800
1.13000000e3, 9.28819000e-1, 5.76879600
1.14000000e3, 9.24996000e-1, 5.83136900
1.15000000e3, 9.21325000e-1, 5.89389200
1.16000000e3, 9.17773000e-1, 5.95645900
1.17000000e3, 9.14312000e-1, 6.01916600
1.18000000e3, 9.10909000e-1, 6.08210700
1.19000000e3, 9.07535000e-1, 6.14537900
1.20000000e3, 9.04157000e-1, 6.20907400
1.21000000e3, 9.00746000e-1, 6.27328900
1.22000000e3, 8.97270000e-1, 6.33811800
1.23000000e3, 8.93698000e-1, 6.40365700
1.24000000e3, 8.90000000e-1, 6.47000000
1.25000000e3, 8.85982000e-1, 6.53822000
1.26000000e3, 8.81984000e-1, 6.60618400
1.27000000e3, 8.78062000e-1, 6.67312000
1.28000000e3, 8.74242000e-1, 6.73870400
1.29000000e3, 8.70494000e-1, 6.80360100
1.30000000e3, 8.66816000e-1, 6.86803800
1.31000000e3, 8.63201000e-1, 6.93223700
1.32000000e3, 8.59577000e-1, 6.99654900
1.33000000e3, 8.55398000e-1, 7.06216000
1.34000000e3, 8.51392000e-1, 7.12799200
1.35000000e3, 8.47688000e-1, 7.19403300
1.36000000e3, 8.44412000e-1, 7.26027800
1.37000000e3, 8.41691000e-1, 7.32671600
1.38000000e3, 8.39975000e-1, 7.39340600
1.39000000e3, 8.40310000e-1, 7.46052900
1.40000000e3, 8.41317000e-1, 7.52776500
1.41000000e3, 8.42869000e-1, 7.59505200
1.42000000e3, 8.44837000e-1, 7.66233000
1.43000000e3, 8.47093000e-1, 7.72953500
1.44000000e3, 8.49509000e-1, 7.79660700
1.45000000e3, 8.50901000e-1, 7.86311500
1.46000000e3, 8.52037000e-1, 7.92931100
1.47000000e3, 8.53233000e-1, 7.99528800
1.48000000e3, 8.54536000e-1, 8.06104600
1.49000000e3, 8.55996000e-1, 8.12658400
1.50000000e3, 8.57661000e-1, 8.19190400
1.51000000e3, 8.59581000e-1, 8.25700700
1.52000000e3, 8.62505000e-1, 8.32161900
1.53000000e3, 8.65905000e-1, 8.38596600
1.54000000e3, 8.69559000e-1, 8.45015300
1.55000000e3, 8.73420000e-1, 8.51421700
1.56000000e3, 8.77442000e-1, 8.57819700
1.57000000e3, 8.81578000e-1, 8.64212900
1.58000000e3, 8.85779000e-1, 8.70605100
1.59000000e3, 8.90000000e-1, 8.77000000
1.60000000e3, 8.93536000e-1, 8.83483400
1.61000000e3, 8.97043000e-1, 8.89971300
1.62000000e3, 9.00533000e-1, 8.96460100
1.63000000e3, 9.04019000e-1, 9.02946100
1.64000000e3, 9.07515000e-1, 9.09425500
1.65000000e3, 9.11031000e-1, 9.15895000
1.66000000e3, 9.14582000e-1, 9.22350600
1.67000000e3, 9.18180000e-1, 9.28788700
1.68000000e3, 9.22005000e-1, 9.35160000
1.69000000e3, 9.26066000e-1, 9.41462300
1.70000000e3, 9.30183000e-1, 9.47743700
1.71000000e3, 9.34345000e-1, 9.54007100
1.72000000e3, 9.38540000e-1, 9.60255400
1.73000000e3, 9.42755000e-1, 9.66491900
1.74000000e3, 9.46980000e-1, 9.72719400
1.75000000e3, 9.51200000e-1, 9.78940900
1.76000000e3, 9.55406000e-1, 9.85159400
1.77000000e3, 9.59584000e-1, 9.91378000
1.78000000e3, 9.63312000e-1, 9.97613300
1.79000000e3, 9.66957000e-1, 1.00385600e1
1.80000000e3, 9.70578000e-1, 1.01010600e1
1.81000000e3, 9.74189000e-1, 1.01636600e1
1.82000000e3, 9.77805000e-1, 1.02263800e1
1.83000000e3, 9.81440000e-1, 1.02892400e1
1.84000000e3, 9.85108000e-1, 1.03522600e1
1.85000000e3, 9.88823000e-1, 1.04154700e1
1.86000000e3, 9.92601000e-1, 1.04788800e1
1.87000000e3, 9.96455000e-1, 1.05425200e1
1.88000000e3, 1.00042800, 1.06066100e1
1.89000000e3, 1.00477000, 1.06728400e1
1.90000000e3, 1.00922100, 1.07392900e1
1.91000000e3, 1.01378400, 1.08059000e1
1.92000000e3, 1.01845900, 1.08725800e1
1.93000000e3, 1.02324700, 1.09392700e1
1.94000000e3, 1.02814900, 1.10058900e1
1.95000000e3, 1.03316500, 1.10723600e1
1.96000000e3, 1.03829700, 1.11386200e1
1.97000000e3, 1.04354600, 1.12045900e1
1.98000000e3, 1.04891200, 1.12701900e1
1.99000000e3, 1.05439600, 1.13353500e1
2.00000000e3, 1.06000000, 1.14000000e1
2.01000000e3, 1.06601800, 1.14608700e1
2.02000000e3, 1.07215300, 1.15211300e1
2.03000000e3, 1.07839400, 1.15808100e1
2.04000000e3, 1.08473300, 1.16399700e1
2.05000000e3, 1.09115900, 1.16986300e1
2.06000000e3, 1.09766400, 1.17568500e1
2.07000000e3, 1.10423700, 1.18146500e1
2.08000000e3, 1.11086900, 1.18720900e1
2.09000000e3, 1.11755000, 1.19291900e1
2.10000000e3, 1.12427000, 1.19860100e1
2.11000000e3, 1.13102100, 1.20425800e1
2.12000000e3, 1.13779200, 1.20989400e1
2.13000000e3, 1.14457400, 1.21551400e1
2.14000000e3, 1.15127500, 1.22112500e1
2.15000000e3, 1.15764200, 1.22674400e1
2.16000000e3, 1.16399800, 1.23235900e1
2.17000000e3, 1.17034200, 1.23797200e1
2.18000000e3, 1.17667800, 1.24358700e1
2.19000000e3, 1.18300500, 1.24920700e1
2.20000000e3, 1.18932700, 1.25483600e1
2.21000000e3, 1.19564400, 1.26047700e1
2.22000000e3, 1.20195800, 1.26613400e1
2.23000000e3, 1.20827000, 1.27181100e1
2.24000000e3, 1.21458200, 1.27750900e1
2.25000000e3, 1.22089600, 1.28323400e1
2.26000000e3, 1.22721200, 1.28898800e1
2.27000000e3, 1.23353300, 1.29477500e1
2.28000000e3, 1.23986000, 1.30059800e1
2.29000000e3, 1.24619500, 1.30646200e1
2.30000000e3, 1.25253900, 1.31236800e1
2.31000000e3, 1.25889300, 1.31832100e1
2.32000000e3, 1.26525900, 1.32432400e1
2.33000000e3, 1.27163900, 1.33038100e1
2.34000000e3, 1.27803400, 1.33649500e1
2.35000000e3, 1.28444600, 1.34266900e1
2.36000000e3, 1.29087500, 1.34890700e1
2.37000000e3, 1.29732500, 1.35521200e1
2.38000000e3, 1.30379500, 1.36158800e1
2.39000000e3, 1.31028900, 1.36803900e1
2.40000000e3, 1.31680600, 1.37456700e1
2.41000000e3, 1.32334900, 1.38117600e1
2.42000000e3, 1.32992000, 1.38787000e1
2.43000000e3, 1.33651900, 1.39465100e1
2.44000000e3, 1.34314900, 1.40152400e1
2.45000000e3, 1.34981000, 1.40849200e1
2.46000000e3, 1.35650500, 1.41555900e1
2.47000000e3, 1.36323400, 1.42272700e1
2.48000000e3, 1.37000000, 1.43000000e1

File: ray_trace_utils/Sopra_Data/TAOX1.txt
wavelength (nm), n, k
3.00000000e2, 1.96227800, 0.00000000
3.05000000e2, 1.95315400, 0.00000000
3.10000000e2, 1.94464400, 0.00000000
3.15000000e2, 1.93669500, 0.00000000
3.20000000e2, 1.92926000, 0.00000000
3.25000000e2, 1.92229800, 0.00000000
3.30000000e2, 1.91577000, 0.00000000
3.35000000e2, 1.90964100, 0.00000000
3.40000000e2, 1.90388100, 0.00000000
3.45000000e2, 1.89846100, 0.00000000
3.50000000e2, 1.89335600, 0.00000000
3.55000000e2, 1.88854300, 0.00000000
3.60000000e2, 1.88399900, 0.00000000
3.65000000e2, 1.87970600, 0.00000000
3.70000000e2, 1.87564500, 0.00000000
3.75000000e2, 1.87180200, 0.00000000
3.80000000e2, 1.86816000, 0.00000000
3.85000000e2, 1.86470600, 0.00000000
3.90000000e2, 1.86142800, 0.00000000
3.95000000e2, 1.85831300, 0.00000000
4.00000000e2, 1.85535300, 0.00000000
4.05000000e2, 1.85253600, 0.00000000
4.10000000e2, 1.84985300, 0.00000000
4.15000000e2, 1.84729700, 0.00000000
4.20000000e2, 1.84485900, 0.00000000
4.25000000e2, 1.84253300, 0.00000000
4.30000000e2, 1.84031200, 0.00000000
4.35000000e2, 1.83818900, 0.00000000
4.40000000e2, 1.83616000, 0.00000000
4.45000000e2, 1.83421800, 0.00000000
4.50000000e2, 1.83235800, 0.00000000
4.55000000e2, 1.83057700, 0.00000000
4.60000000e2, 1.82887000, 0.00000000
4.65000000e2, 1.82723200, 0.00000000
4.70000000e2, 1.82566000, 0.00000000
4.75000000e2, 1.82415100, 0.00000000
4.80000000e2, 1.82270200, 0.00000000
4.85000000e2, 1.82130800, 0.00000000
4.90000000e2, 1.81996800, 0.00000000
4.95000000e2, 1.81867900, 0.00000000
5.00000000e2, 1.81743800, 0.00000000
5.05000000e2, 1.81624300, 0.00000000
5.10000000e2, 1.81509100, 0.00000000
5.15000000e2, 1.81398100, 0.00000000
5.20000000e2, 1.81291000, 0.00000000
5.25000000e2, 1.81187700, 0.00000000
5.30000000e2, 1.81088000, 0.00000000
5.35000000e2, 1.80991700, 0.00000000
5.40000000e2, 1.80898700, 0.00000000
5.45000000e2, 1.80808800, 0.00000000
5.50000000e2, 1.80721900, 0.00000000
5.55000000e2, 1.80637800, 0.00000000
5.60000000e2, 1.80556500, 0.00000000
5.65000000e2, 1.80477800, 0.00000000
5.70000000e2, 1.80401600, 0.00000000
5.75000000e2, 1.80327700, 0.00000000
5.80000000e2, 1.80256200, 0.00000000
5.85000000e2, 1.80186900, 0.00000000
5.90000000e2, 1.80119700, 0.00000000
5.95000000e2, 1.80054500, 0.00000000
6.00000000e2, 1.79991300, 0.00000000
6.05000000e2, 1.79929900, 0.00000000
6.10000000e2, 1.79870300, 0.00000000
6.15000000e2, 1.79812500, 0.00000000
6.20000000e2, 1.79756300, 0.00000000
6.25000000e2, 1.79701700, 0.00000000
6.30000000e2, 1.79648600, 0.00000000
6.35000000e2, 1.79597100, 0.00000000
6.40000000e2, 1.79546900, 0.00000000
6.45000000e2, 1.79498100, 0.00000000
6.50000000e2, 1.79450600, 0.00000000
6.55000000e2, 1.79404400, 0.00000000
6.60000000e2, 1.79359500, 0.00000000
6.65000000e2, 1.79315700, 0.00000000
6.70000000e2, 1.79273000, 0.00000000
6.75000000e2, 1.79231500, 0.00000000
6.80000000e2, 1.79191000, 0.00000000
6.85000000e2, 1.79151600, 0.00000000
6.90000000e2, 1.79113100, 0.00000000
6.95000000e2, 1.79075600, 0.00000000
7.00000000e2, 1.79039000, 0.00000000
7.05000000e2, 1.79003400, 0.00000000
7.10000000e2, 1.78968600, 0.00000000
7.15000000e2, 1.78934600, 0.00000000
7.20000000e2, 1.78901400, 0.00000000
7.25000000e2, 1.78869100, 0.00000000
7.30000000e2, 1.78837500, 0.00000000
7.35000000e2, 1.78806600, 0.00000000
7.40000000e2, 1.78776400, 0.00000000
7.45000000e2, 1.78747000, 0.00000000
7.50000000e2, 1.78718200, 0.00000000
7.55000000e2, 1.78690100, 0.00000000
7.60000000e2, 1.78662600, 0.00000000
7.65000000e2, 1.78635600, 0.00000000
7.70000000e2, 1.78609300, 0.00000000
7.75000000e2, 1.78583600, 0.00000000
7.80000000e2, 1.78558500, 0.00000000
7.85000000e2, 1.78533800, 0.00000000
7.90000000e2, 1.78509700, 0.00000000
7.95000000e2, 1.78486100, 0.00000000
8.00000000e2, 1.78463100, 0.00000000
8.05000000e2, 1.78440500, 0.00000000
8.10000000e2, 1.78418300, 0.00000000
8.15000000e2, 1.78396600, 0.00000000
8.20000000e2, 1.78375400, 0.00000000
8.25000000e2, 1.78354600, 0.00000000
8.30000000e2, 1.78334200, 0.00000000
8.35000000e2, 1.78314300, 0.00000000
8.40000000e2, 1.78294700, 0.00000000
8.45000000e2, 1.78275500, 0.00000000
8.50000000e2, 1.78256700, 0.00000000

File: ray_trace_utils/Sopra_Data/TAOX2.txt
wavelength (nm), n, k
2.50000000e2, 2.19619600, 0.00000000
2.55000000e2, 2.16957800, 0.00000000
2.60000000e2, 2.14528300, 0.00000000
2.65000000e2, 2.12306500, 0.00000000
2.70000000e2, 2.10270800, 0.00000000
2.75000000e2, 2.08402200, 0.00000000
2.80000000e2, 2.06683900, 0.00000000
2.85000000e2, 2.05101100, 0.00000000
2.90000000e2, 2.03640800, 0.00000000
2.95000000e2, 2.02291300, 0.00000000
3.00000000e2, 2.01042300, 0.00000000
3.05000000e2, 1.99884600, 0.00000000
3.10000000e2, 1.98810100, 0.00000000
3.15000000e2, 1.97811200, 0.00000000
3.20000000e2, 1.96881600, 0.00000000
3.25000000e2, 1.96015200, 0.00000000
3.30000000e2, 1.95206700, 0.00000000
3.35000000e2, 1.94451300, 0.00000000
3.40000000e2, 1.93744700, 0.00000000
3.45000000e2, 1.93083000, 0.00000000
3.50000000e2, 1.92462600, 0.00000000
3.55000000e2, 1.91880300, 0.00000000
3.60000000e2, 1.91333300, 0.00000000
3.65000000e2, 1.90818800, 0.00000000
3.70000000e2, 1.90334400, 0.00000000
3.75000000e2, 1.89878000, 0.00000000
3.80000000e2, 1.89447400, 0.00000000
3.85000000e2, 1.89040900, 0.00000000
3.90000000e2, 1.88656800, 0.00000000
3.95000000e2, 1.88293500, 0.00000000
4.00000000e2, 1.87949600, 0.00000000
4.05000000e2, 1.87623800, 0.00000000
4.10000000e2, 1.87314900, 0.00000000
4.15000000e2, 1.87021800, 0.00000000
4.20000000e2, 1.86743500, 0.00000000
4.25000000e2, 1.86479000, 0.00000000
4.30000000e2, 1.86227400, 0.00000000
4.35000000e2, 1.85988000, 0.00000000
4.40000000e2, 1.85760000, 0.00000000
4.45000000e2, 1.85542800, 0.00000000
4.50000000e2, 1.85335600, 0.00000000
4.55000000e2, 1.85137900, 0.00000000
4.60000000e2, 1.84949100, 0.00000000
4.65000000e2, 1.84768700, 0.00000000
4.70000000e2, 1.84596300, 0.00000000
4.75000000e2, 1.84431400, 0.00000000
4.80000000e2, 1.84273500, 0.00000000
4.85000000e2, 1.84122300, 0.00000000
4.90000000e2, 1.83977500, 0.00000000
4.95000000e2, 1.83838600, 0.00000000
5.00000000e2, 1.83705400, 0.00000000
5.05000000e2, 1.83577600, 0.00000000
5.10000000e2, 1.83454800, 0.00000000
5.15000000e2, 1.83336900, 0.00000000
5.20000000e2, 1.83223600, 0.00000000
5.25000000e2, 1.83114600, 0.00000000
5.30000000e2, 1.83009700, 0.00000000
5.35000000e2, 1.82908800, 0.00000000
5.40000000e2, 1.82811700, 0.00000000
5.45000000e2, 1.82718100, 0.00000000
5.50000000e2, 1.82627900, 0.00000000
5.55000000e2, 1.82540900, 0.00000000
5.60000000e2, 1.82457000, 0.00000000
5.65000000e2, 1.82376100, 0.00000000
5.70000000e2, 1.82298000, 0.00000000
5.75000000e2, 1.82222500, 0.00000000
5.80000000e2, 1.82149600, 0.00000000
5.85000000e2, 1.82079200, 0.00000000
5.90000000e2, 1.82011100, 0.00000000
5.95000000e2, 1.81945300, 0.00000000
6.00000000e2, 1.81881600, 0.00000000
6.05000000e2, 1.81819900, 0.00000000
6.10000000e2, 1.81760200, 0.00000000
6.15000000e2, 1.81702400, 0.00000000
6.20000000e2, 1.81646400, 0.00000000
6.25000000e2, 1.81592200, 0.00000000
6.30000000e2, 1.81539600, 0.00000000
6.35000000e2, 1.81488600, 0.00000000
6.40000000e2, 1.81439100, 0.00000000
6.45000000e2, 1.81391100, 0.00000000
6.50000000e2, 1.81344500, 0.00000000
6.55000000e2, 1.81299300, 0.00000000
6.60000000e2, 1.81255400, 0.00000000
6.65000000e2, 1.81212700, 0.00000000
6.70000000e2, 1.81171300, 0.00000000
6.75000000e2, 1.81131000, 0.00000000
6.80000000e2, 1.81091900, 0.00000000
6.85000000e2, 1.81053800, 0.00000000
6.90000000e2, 1.81016800, 0.00000000
6.95000000e2, 1.80980800, 0.00000000
7.00000000e2, 1.80945700, 0.00000000
7.05000000e2, 1.80911600, 0.00000000
7.10000000e2, 1.80878400, 0.00000000
7.15000000e2, 1.80846000, 0.00000000
7.20000000e2, 1.80814500, 0.00000000
7.25000000e2, 1.80783800, 0.00000000
7.30000000e2, 1.80753900, 0.00000000
7.35000000e2, 1.80724700, 0.00000000
7.40000000e2, 1.80696300, 0.00000000
7.45000000e2, 1.80668600, 0.00000000
7.50000000e2, 1.80641500, 0.00000000
7.55000000e2, 1.80615100, 0.00000000
7.60000000e2, 1.80589400, 0.00000000
7.65000000e2, 1.80564300, 0.00000000
7.70000000e2, 1.80539800, 0.00000000
7.75000000e2, 1.80515800, 0.00000000
7.80000000e2, 1.80492500, 0.00000000
7.85000000e2, 1.80469600, 0.00000000
7.90000000e2, 1.80447300, 0.00000000
7.95000000e2, 1.80425500, 0.00000000
8.00000000e2, 1.80404300, 0.00000000
8.05000000e2, 1.80383400, 0.00000000
8.10000000e2, 1.80363100, 0.00000000
8.15000000e2, 1.80343200, 0.00000000
8.20000000e2, 1.80323800, 0.00000000
8.25000000e2, 1.80304700, 0.00000000
8.30000000e2, 1.80286100, 0.00000000
8.35000000e2, 1.80267900, 0.00000000
8.40000000e2, 1.80250100, 0.00000000
8.45000000e2, 1.80232700, 0.00000000
8.50000000e2, 1.80215600, 0.00000000

File: ray_trace_utils/Sopra_Data/TASI2-A.txt
wavelength (nm), n, k
1.23985181e2, 3.83000000e-1, 9.20000000e-1
1.24608222e2, 3.88313000e-1, 9.27813000e-1
1.25237557e2, 3.88000000e-1, 9.36000000e-1
1.25873280e2, 3.84438000e-1, 9.44937000e-1
1.26515491e2, 3.80000000e-1, 9.55000000e-1
1.27164289e2, 3.78125000e-1, 9.67375000e-1
1.27819775e2, 3.78000000e-1, 9.80000000e-1
1.28482053e2, 3.80813000e-1, 9.91000000e-1
1.29151231e2, 3.84000000e-1, 1.00100000
1.29827415e2, 3.85000000e-1, 1.00956200
1.30510717e2, 3.85000000e-1, 1.01800000
1.31201250e2, 3.84063000e-1, 1.02781200
1.31899129e2, 3.83000000e-1, 1.03800000
1.32604472e2, 3.83063000e-1, 1.04768700
1.33317399e2, 3.83000000e-1, 1.05800000
1.34038034e2, 3.81000000e-1, 1.07056200
1.34766501e2, 3.80000000e-1, 1.08300000
1.35502930e2, 3.84063000e-1, 1.09275000
1.36247452e2, 3.88000000e-1, 1.10200000
1.37000200e2, 3.86500000e-1, 1.11206300
1.37761313e2, 3.84000000e-1, 1.12300000
1.38530929e2, 3.83500000e-1, 1.13562500
1.39309192e2, 3.84000000e-1, 1.14900000
1.40096250e2, 3.85625000e-1, 1.16287500
1.40892251e2, 3.88000000e-1, 1.17600000
1.41697350e2, 3.91375000e-1, 1.18625000
1.42511703e2, 3.94000000e-1, 1.19600000
1.43335470e2, 3.93438000e-1, 1.20681300
1.44168815e2, 3.92000000e-1, 1.21900000
1.45011908e2, 3.90875000e-1, 1.23418700
1.45864919e2, 3.91000000e-1, 1.25000000
1.46728025e2, 3.94688000e-1, 1.26425000
1.47601406e2, 3.99000000e-1, 1.27800000
1.48485247e2, 4.01188000e-1, 1.29150000
1.49379736e2, 4.03000000e-1, 1.30500000
1.50285068e2, 4.05500000e-1, 1.31862500
1.51201441e2, 4.08000000e-1, 1.33300000
1.52129057e2, 4.09563000e-1, 1.34906300
1.53068125e2, 4.12000000e-1, 1.36600000
1.54018859e2, 4.17813000e-1, 1.38400000
1.54981477e2, 4.24000000e-1, 1.40100000
1.55956203e2, 4.27875000e-1, 1.41368700
1.56943267e2, 4.31000000e-1, 1.42600000
1.57942906e2, 4.33750000e-1, 1.44137500
1.58955361e2, 4.37000000e-1, 1.45800000
1.59980879e2, 4.41813000e-1, 1.47531300
1.61019716e2, 4.48000000e-1, 1.49300000
1.62072132e2, 4.56375000e-1, 1.51087500
1.63138396e2, 4.65000000e-1, 1.52800000
1.64218783e2, 4.71750000e-1, 1.54262500
1.65313575e2, 4.78000000e-1, 1.55700000
1.66423062e2, 4.84375000e-1, 1.57337500
1.67547542e2, 4.91000000e-1, 1.59000000
1.68687321e2, 4.98563000e-1, 1.60556300
1.69842714e2, 5.06000000e-1, 1.62100000
1.71014043e2, 5.12063000e-1, 1.63662500
1.72201641e2, 5.18000000e-1, 1.65300000
1.73405848e2, 5.25187000e-1, 1.67106200
1.74627016e2, 5.32000000e-1, 1.69000000
1.75865505e2, 5.35750000e-1, 1.70900000
1.77121688e2, 5.41000000e-1, 1.72900000
1.78395944e2, 5.52875000e-1, 1.75168800
1.79688669e2, 5.67000000e-1, 1.77400000
1.81000265e2, 5.80313000e-1, 1.79243800
1.82331149e2, 5.94000000e-1, 1.81000000
1.83681750e2, 6.08563000e-1, 1.82906300
1.85052509e2, 6.23000000e-1, 1.84800000
1.86443882e2, 6.36187000e-1, 1.86581200
1.87856335e2, 6.49000000e-1, 1.88300000
1.89290353e2, 6.61875000e-1, 1.89943700
1.90746433e2, 6.75000000e-1, 1.91600000
1.92225087e2, 6.88938000e-1, 1.93343800
1.93726846e2, 7.03000000e-1, 1.95200000
1.95252254e2, 7.16000000e-1, 1.97287500
1.96801875e2, 7.30000000e-1, 1.99400000
1.98376290e2, 7.47688000e-1, 2.01325000
1.99976099e2, 7.66000000e-1, 2.03200000
2.01601921e2, 7.81625000e-1, 2.05143700
2.03254396e2, 7.98000000e-1, 2.07000000
2.04934184e2, 8.18687000e-1, 2.08531200
2.06641969e2, 8.40000000e-1, 2.10100000
2.08378456e2, 8.58375000e-1, 2.12100000
2.10144375e2, 8.77000000e-1, 2.14200000
2.11940481e2, 8.98938000e-1, 2.16187500
2.13767554e2, 9.21000000e-1, 2.18100000
2.15626402e2, 9.38938000e-1, 2.19862500
2.17517862e2, 9.59000000e-1, 2.21600000
2.19442799e2, 9.88812000e-1, 2.23500000
2.21402109e2, 1.02000000, 2.25300000
2.23396723e2, 1.04500000, 2.26681200
2.25427602e2, 1.06900000, 2.28000000
2.27495745e2, 1.09518800, 2.29600000
2.29602188e2, 1.12200000, 2.31200000
2.31748002e2, 1.14868800, 2.32612500
2.33934304e2, 1.17600000, 2.33900000
2.36162250e2, 1.20487500, 2.35062500
2.38433041e2, 1.23400000, 2.36100000
2.40747925e2, 1.26243700, 2.37050000
2.43108199e2, 1.29000000, 2.37800000
2.45515210e2, 1.31537500, 2.38150000
2.47970363e2, 1.34100000, 2.38400000
2.50475114e2, 1.37043800, 2.38818700
2.53030982e2, 1.39900000, 2.39300000
2.55639549e2, 1.42162500, 2.39893700
2.58302461e2, 1.44300000, 2.40400000
2.61021434e2, 1.46850000, 2.40487500
2.63798258e2, 1.49100000, 2.40600000
2.66634798e2, 1.50093700, 2.41075000
2.69533003e2, 1.51100000, 2.41900000
2.72494904e2, 1.53400000, 2.43350000
2.75522625e2, 1.56000000, 2.44900000
2.78618385e2, 1.58187500, 2.46018700
2.81784503e2, 1.60400000, 2.47000000
2.85023405e2, 1.62981300, 2.47956300
2.88337631e2, 1.65500000, 2.48900000
2.91729838e2, 1.67518800, 2.49862500
2.95202813e2, 1.69400000, 2.50900000
2.98759473e2, 1.71406200, 2.51962500
3.02402881e2, 1.73400000, 2.53400000
3.06136250e2, 1.75162500, 2.55706200
3.09962953e2, 1.77200000, 2.58400000
3.13886535e2, 1.79975000, 2.61218800
3.17910721e2, 1.83400000, 2.64000000
3.22039432e2, 1.87606300, 2.66550000
3.26276793e2, 1.92400000, 2.68700000
3.30627150e2, 1.97862500, 2.70112500
3.35095085e2, 2.03300000, 2.71100000
3.39685428e2, 2.07731200, 2.71956200
3.44403281e2, 2.12100000, 2.72400000
3.49254032e2, 2.17318700, 2.72125000
3.54243375e2, 2.22500000, 2.71500000
3.59377337e2, 2.27037500, 2.70856300
3.64662298e2, 2.31000000, 2.70000000
3.70105019e2, 2.34037500, 2.68656300
3.75712671e2, 2.36800000, 2.67400000
3.81492866e2, 2.39943700, 2.66850000
3.87453692e2, 2.43100000, 2.66600000
3.93603750e2, 2.46181200, 2.66431200
3.99952198e2, 2.49000000, 2.66400000
4.06508791e2, 2.51118800, 2.66412500
4.13283938e2, 2.53200000, 2.66700000
4.20288750e2, 2.55843800, 2.67506300
4.27535108e2, 2.58800000, 2.68700000
4.35035724e2, 2.62037500, 2.70350000
4.42804219e2, 2.65500000, 2.72100000
4.50855205e2, 2.68975000, 2.73387500
4.59204375e2, 2.72900000, 2.74900000
4.67868609e2, 2.77718700, 2.77456200
4.76866082e2, 2.83200000, 2.80100000
4.86216397e2, 2.89231300, 2.82093800
4.95940725e2, 2.95900000, 2.83600000
5.06061964e2, 3.03318800, 2.84537500
5.16604922e2, 3.11300000, 2.84900000
5.27596516e2, 3.19718800, 2.84862500
5.39066006e2, 3.28500000, 2.83800000
5.51045250e2, 3.37812500, 2.81012500
5.63569006e2, 3.46800000, 2.76900000
5.76675262e2, 3.54593700, 2.71437500
5.90405625e2, 3.61400000, 2.65200000
6.04805762e2, 3.67125000, 2.58800000
6.19925906e2, 3.71800000, 2.52100000
6.35821443e2, 3.75443700, 2.45037500
6.52553586e2, 3.78000000, 2.38000000
6.70190169e2, 3.79325000, 2.31300000
6.88806563e2, 3.79700000, 2.25100000
7.08486750e2, 3.79012500, 2.19718700
7.29324596e2, 3.78300000, 2.15000000
7.51425341e2, 3.79712500, 2.10643700
7.74907383e2, 3.79800000, 2.07400000
7.99904395e2, 3.73525000, 2.05906200
8.26567875e2, 3.67800000, 2.06200000
8.55070216e2, 3.69856200, 2.10062500
8.85608438e2, 3.73700000, 2.12900000
9.18408750e2, 3.75312500, 2.09181300
9.53732164e2, 3.76000000, 2.03500000
9.91881450e2, 3.76137500, 1.98956300
1.03320984e3, 3.74500000, 1.94500000
1.07813201e3, 3.70275000, 1.89975000
1.12713801e3, 3.62600000, 1.85800000
1.18081125e3, 3.50200000, 1.80993700
1.23985181e3, 3.33500000, 1.79600000
1.30510717e3, 3.11056300, 1.84975000
1.37761313e3, 2.87200000, 1.98200000
1.45864919e3, 2.65343800, 2.22431200
1.54981477e3, 2.46800000, 2.54800000
1.65313575e3, 2.34062500, 2.93868800
1.77121688e3, 2.27000000, 3.38500000
1.90746433e3, 2.26281200, 3.86612500
2.06641969e3, 2.32000000, 4.39600000
2.25427602e3, 2.44206200, 4.97837500
2.47970363e3, 2.63700000, 5.62300000
2.75522625e3, 2.90375000, 6.32731200
3.09962953e3, 3.27000000, 7.13200000
3.54243375e3, 3.73318700, 8.03193800
4.13283938e3, 4.38300000, 9.16200000
4.95940725e3, 5.25600000, 1.06837500e1
6.19925906e3, 6.50900000, 1.25120000e1
8.26567875e3, 8.26874900, 1.46232500e1
1.23985181e4, 1.06620000e1, 1.69940000e1
2.47970363e4, 1.74410000e1, 2.75760000e1

File: ray_trace_utils/Sopra_Data/TASI2-B.txt
wavelength (nm), n, k
1.23985181e2, 4.41000000e-1, 8.80000000e-1
1.24608222e2, 4.40813000e-1, 8.86250000e-1
1.25237557e2, 4.40000000e-1, 8.91000000e-1
1.25873280e2, 4.38188000e-1, 8.95250000e-1
1.26515491e2, 4.35000000e-1, 9.00000000e-1
1.27164289e2, 4.29063000e-1, 9.07063000e-1
1.27819775e2, 4.23000000e-1, 9.15000000e-1
1.28482053e2, 4.19813000e-1, 9.22938000e-1
1.29151231e2, 4.17000000e-1, 9.31000000e-1
1.29827415e2, 4.12875000e-1, 9.38688000e-1
1.30510717e2, 4.08000000e-1, 9.47000000e-1
1.31201250e2, 4.01875000e-1, 9.57313000e-1
1.31899129e2, 3.96000000e-1, 9.68000000e-1
1.32604472e2, 3.92750000e-1, 9.77187000e-1
1.33317399e2, 3.89000000e-1, 9.87000000e-1
1.34038034e2, 3.81000000e-1, 9.99250000e-1
1.34766501e2, 3.73000000e-1, 1.01300000
1.35502930e2, 3.68750000e-1, 1.02825000
1.36247452e2, 3.66000000e-1, 1.04400000
1.37000200e2, 3.64000000e-1, 1.05881200
1.37761313e2, 3.62000000e-1, 1.07400000
1.38530929e2, 3.58188000e-1, 1.09050000
1.39309192e2, 3.55000000e-1, 1.10800000
1.40096250e2, 3.54688000e-1, 1.12712500
1.40892251e2, 3.56000000e-1, 1.14600000
1.41697350e2, 3.59000000e-1, 1.16225000
1.42511703e2, 3.62000000e-1, 1.17800000
1.43335470e2, 3.62625000e-1, 1.19462500
1.44168815e2, 3.63000000e-1, 1.21200000
1.45011908e2, 3.64375000e-1, 1.23093700
1.45864919e2, 3.67000000e-1, 1.25000000
1.46728025e2, 3.72313000e-1, 1.26768700
1.47601406e2, 3.78000000e-1, 1.28500000
1.48485247e2, 3.81562000e-1, 1.30225000
1.49379736e2, 3.85000000e-1, 1.32000000
1.50285068e2, 3.89375000e-1, 1.33937500
1.51201441e2, 3.95000000e-1, 1.35900000
1.52129057e2, 4.02938000e-1, 1.37731300
1.53068125e2, 4.12000000e-1, 1.39600000
1.54018859e2, 4.21625000e-1, 1.41743800
1.54981477e2, 4.31000000e-1, 1.43800000
1.55956203e2, 4.38313000e-1, 1.45337500
1.56943267e2, 4.46000000e-1, 1.46800000
1.57942906e2, 4.56500000e-1, 1.48581300
1.58955361e2, 4.68000000e-1, 1.50400000
1.59980879e2, 4.79313000e-1, 1.52081300
1.61019716e2, 4.91000000e-1, 1.53700000
1.62072132e2, 5.03437000e-1, 1.55256200
1.63138396e2, 5.16000000e-1, 1.56800000
1.64218783e2, 5.27875000e-1, 1.58425000
1.65313575e2, 5.40000000e-1, 1.60000000
1.66423062e2, 5.53375000e-1, 1.61356300
1.67547542e2, 5.67000000e-1, 1.62700000
1.68687321e2, 5.79813000e-1, 1.64237500
1.69842714e2, 5.93000000e-1, 1.65800000
1.71014043e2, 6.07688000e-1, 1.67312500
1.72201641e2, 6.23000000e-1, 1.68700000
1.73405848e2, 6.38500000e-1, 1.69762500
1.74627016e2, 6.54000000e-1, 1.70800000
1.75865505e2, 6.68875000e-1, 1.72175000
1.77121688e2, 6.84000000e-1, 1.73500000
1.78395944e2, 7.00750000e-1, 1.74425000
1.79688669e2, 7.17000000e-1, 1.75200000
1.81000265e2, 7.30500000e-1, 1.75943700
1.82331149e2, 7.43000000e-1, 1.76700000
1.83681750e2, 7.55813000e-1, 1.77593800
1.85052509e2, 7.68000000e-1, 1.78500000
1.86443882e2, 7.78812000e-1, 1.79306200
1.87856335e2, 7.89000000e-1, 1.80100000
1.89290353e2, 7.99313000e-1, 1.80912500
1.90746433e2, 8.09000000e-1, 1.81800000
1.92225087e2, 8.17438000e-1, 1.82837500
1.93726846e2, 8.25000000e-1, 1.84000000
1.95252254e2, 8.31313000e-1, 1.85287500
1.96801875e2, 8.38000000e-1, 1.86700000
1.98376290e2, 8.47188000e-1, 1.88237500
1.99976099e2, 8.57000000e-1, 1.89900000
2.01601921e2, 8.65250000e-1, 1.92056200
2.03254396e2, 8.75000000e-1, 1.93600000
2.04934184e2, 8.89437000e-1, 1.92343800
2.06641969e2, 9.06000000e-1, 1.91900000
2.08378456e2, 9.22813000e-1, 1.96675000
2.10144375e2, 9.41000000e-1, 2.02100000
2.11940481e2, 9.61188000e-1, 2.04287500
2.13767554e2, 9.83000000e-1, 2.05600000
2.15626402e2, 1.00656300, 2.07268800
2.17517862e2, 1.03100000, 2.08800000
2.19442799e2, 1.05593700, 2.10050000
2.21402109e2, 1.08000000, 2.11200000
2.23396723e2, 1.10081200, 2.12406200
2.25427602e2, 1.12100000, 2.13600000
2.27495745e2, 1.14256300, 2.14718700
2.29602188e2, 1.16500000, 2.15900000
2.31748002e2, 1.19193800, 2.17412500
2.33934304e2, 1.21300000, 2.18800000
2.36162250e2, 1.20750000, 2.19518800
2.38433041e2, 1.21000000, 2.20100000
2.40747925e2, 1.26306200, 2.21062500
2.43108199e2, 1.32200000, 2.21900000
2.45515210e2, 1.34837500, 2.22131300
2.47970363e2, 1.36600000, 2.22200000
2.50475114e2, 1.38793800, 2.22412500
2.53030982e2, 1.40800000, 2.22700000
2.55639549e2, 1.42325000, 2.23043800
2.58302461e2, 1.43700000, 2.23600000
2.61021434e2, 1.45200000, 2.24537500
2.63798258e2, 1.46700000, 2.25800000
2.66634798e2, 1.48012500, 2.27381200
2.69533003e2, 1.49600000, 2.29300000
2.72494904e2, 1.51918700, 2.31775000
2.75522625e2, 1.54800000, 2.34200000
2.78618385e2, 1.58250000, 2.35943700
2.81784503e2, 1.62200000, 2.37300000
2.85023405e2, 1.66737500, 2.38475000
2.88337631e2, 1.71400000, 2.39100000
2.91729838e2, 1.75750000, 2.38843800
2.95202813e2, 1.79800000, 2.37800000
2.98759473e2, 1.83612500, 2.35656300
3.02402881e2, 1.86600000, 2.33300000
3.06136250e2, 1.87843800, 2.31568700
3.09962953e2, 1.88400000, 2.30300000
3.13886535e2, 1.89106200, 2.29625000
3.17910721e2, 1.89700000, 2.29500000
3.22039432e2, 1.90075000, 2.29950000
3.26276793e2, 1.90600000, 2.30900000
3.30627150e2, 1.91668700, 2.32387500
3.35095085e2, 1.93100000, 2.34100000
3.39685428e2, 1.94806200, 2.35662500
3.44403281e2, 1.96900000, 2.37300000
3.49254032e2, 1.99537500, 2.39312500
3.54243375e2, 2.02500000, 2.41100000
3.59377337e2, 2.05737500, 2.41975000
3.64662298e2, 2.08900000, 2.42500000
3.70105019e2, 2.11487500, 2.42981200
3.75712671e2, 2.13900000, 2.43500000
3.81492866e2, 2.16387500, 2.44287500
3.87453692e2, 2.18900000, 2.45200000
3.93603750e2, 2.21525000, 2.46162500
3.99952198e2, 2.24100000, 2.47200000
4.06508791e2, 2.26393700, 2.48293800
4.13283938e2, 2.28700000, 2.49500000
4.20288750e2, 2.31275000, 2.50787500
4.27535108e2, 2.34000000, 2.52400000
4.35035724e2, 2.36693700, 2.54731200
4.42804219e2, 2.39800000, 2.57300000
4.50855205e2, 2.43837500, 2.59787500
4.59204375e2, 2.48400000, 2.62100000
4.67868609e2, 2.53200000, 2.63981200
4.76866082e2, 2.58400000, 2.65600000
4.86216397e2, 2.64131300, 2.67100000
4.95940725e2, 2.70200000, 2.68300000
5.06061964e2, 2.76356300, 2.69200000
5.16604922e2, 2.82900000, 2.69400000
5.27596516e2, 2.90406300, 2.68500000
5.39066006e2, 2.97800000, 2.66500000
5.51045250e2, 3.04206200, 2.63100000
5.63569006e2, 3.09600000, 2.58800000
5.76675262e2, 3.13731200, 2.53787500
5.90405625e2, 3.16400000, 2.48700000
6.04805762e2, 3.17137500, 2.44056200
6.19925906e2, 3.16500000, 2.40400000
6.35821443e2, 3.14662500, 2.38431300
6.52553586e2, 3.12300000, 2.38200000
6.70190169e2, 3.09962500, 2.39987500
6.88806563e2, 3.08200000, 2.43800000
7.08486750e2, 3.07387500, 2.49975000
7.29324596e2, 3.08600000, 2.57800000
7.51425341e2, 3.12900000, 2.67031300
7.74907383e2, 3.20700000, 2.76600000
7.99904395e2, 3.32725000, 2.86668800
8.26567875e2, 3.49100000, 2.93300000
8.55070216e2, 3.72937500, 2.92800000
8.85608438e2, 3.96000000, 2.84600000
9.18408750e2, 4.10781200, 2.64131300
9.53732164e2, 4.18200000, 2.39700000
9.91881450e2, 4.15893700, 2.17950000
1.03320984e3, 4.06200000, 1.99300000
1.07813201e3, 3.89618700, 1.86675000
1.12713801e3, 3.69300000, 1.79200000
1.18081125e3, 3.49293700, 1.76637500
1.23985181e3, 3.27400000, 1.80000000
1.30510717e3, 3.01306200, 1.89756200
1.37761313e3, 2.75400000, 2.07300000
1.45864919e3, 2.53150000, 2.35075000
1.54981477e3, 2.35000000, 2.70400000
1.65313575e3, 2.22231200, 3.11531300
1.77121688e3, 2.15800000, 3.58100000
1.90746433e3, 2.17743800, 4.09150000
2.06641969e3, 2.26100000, 4.64700000
2.25427602e3, 2.38812500, 5.23418700
2.47970363e3, 2.58200000, 5.88400000
2.75522625e3, 2.84943700, 6.61131200
3.09962953e3, 3.21900000, 7.45100000
3.54243375e3, 3.68987500, 8.39537500
4.13283938e3, 4.35700000, 9.58700000
4.95940725e3, 5.25887500, 1.11928800e1
6.19925906e3, 6.56400000, 1.31320000e1
8.26567875e3, 8.40837500, 1.53853800e1
1.23985181e4, 1.09280000e1, 1.79340000e1
2.47970363e4, 1.84130000e1, 2.90240000e1

File: ray_trace_utils/Sopra_Data/THF4.txt
wavelength (nm), n, k
2.21402109e2, 1.72383900, 0.00000000
2.23396723e2, 1.71817900, 0.00000000
2.25427602e2, 1.71281900, 0.00000000
2.27495745e2, 1.70772300, 0.00000000
2.29602188e2, 1.70285500, 0.00000000
2.31748002e2, 1.69817700, 0.00000000
2.33934304e2, 1.69365300, 0.00000000
2.36162250e2, 1.68924500, 0.00000000
2.38433041e2, 1.68491600, 0.00000000
2.40747925e2, 1.68052900, 0.00000000
2.43108199e2, 1.67597800, 0.00000000
2.45515210e2, 1.67154500, 0.00000000
2.47970363e2, 1.66729700, 0.00000000
2.50475114e2, 1.66336000, 0.00000000
2.53030982e2, 1.65996000, 0.00000000
2.55639549e2, 1.65679000, 0.00000000
2.58302461e2, 1.65379400, 0.00000000
2.61021434e2, 1.65090900, 0.00000000
2.63798258e2, 1.64808000, 0.00000000
2.66634798e2, 1.64527700, 0.00000000
2.69533003e2, 1.64245600, 0.00000000
2.72494904e2, 1.63941400, 0.00000000
2.75522625e2, 1.63633100, 0.00000000
2.78618385e2, 1.63330100, 0.00000000
2.81784503e2, 1.63046500, 0.00000000
2.85023405e2, 1.62781400, 0.00000000
2.88337631e2, 1.62525500, 0.00000000
2.91729838e2, 1.62273200, 0.00000000
2.95202813e2, 1.62023800, 0.00000000
2.98759473e2, 1.61780900, 0.00000000
3.02402881e2, 1.61545400, 0.00000000
3.06136250e2, 1.61318200, 0.00000000
3.09962953e2, 1.61100000, 0.00000000
3.13886535e2, 1.60898000, 0.00000000
3.17910721e2, 1.60699600, 0.00000000
3.22039432e2, 1.60492600, 0.00000000
3.26276793e2, 1.60278500, 0.00000000
3.30627150e2, 1.60073900, 0.00000000
3.35095085e2, 1.59892700, 0.00000000
3.39685428e2, 1.59714400, 0.00000000
3.44403281e2, 1.59517500, 0.00000000
3.49254032e2, 1.59325600, 0.00000000
3.54243375e2, 1.59165800, 0.00000000
3.59377337e2, 1.59017800, 0.00000000
3.64662298e2, 1.58860300, 0.00000000
3.70105019e2, 1.58696500, 0.00000000
3.75712671e2, 1.58520900, 0.00000000
3.81492866e2, 1.58369000, 0.00000000
3.87453692e2, 1.58253800, 0.00000000
3.93603750e2, 1.58091400, 0.00000000
3.99952198e2, 1.57900000, 0.00000000
4.06508791e2, 1.57764900, 0.00000000
4.13283938e2, 1.57629000, 0.00000000
4.20288750e2, 1.57496900, 0.00000000
4.27535108e2, 1.57427800, 0.00000000
4.35035724e2, 1.57298300, 0.00000000
4.42804219e2, 1.57171200, 0.00000000
4.50855205e2, 1.57084400, 0.00000000
4.59204375e2, 1.56915600, 0.00000000
4.67868609e2, 1.56818400, 0.00000000
4.76866082e2, 1.56731300, 0.00000000
4.86216397e2, 1.56638300, 0.00000000
4.95940725e2, 1.56540400, 0.00000000
5.06061964e2, 1.56439200, 0.00000000
5.16604922e2, 1.56334500, 0.00000000
5.27596516e2, 1.56219700, 0.00000000
5.39066006e2, 1.56108000, 0.00000000
5.51045250e2, 1.56039800, 0.00000000
5.63569006e2, 1.55982100, 0.00000000
5.76675262e2, 1.55916200, 0.00000000
5.90405625e2, 1.55848100, 0.00000000
6.04805762e2, 1.55776400, 0.00000000
6.19925906e2, 1.55700000, 0.00000000
6.35821443e2, 1.55621200, 0.00000000
6.52553586e2, 1.55535100, 0.00000000
6.70190169e2, 1.55466300, 0.00000000
6.88806563e2, 1.55422400, 0.00000000
7.08486750e2, 1.55378900, 0.00000000
7.29324596e2, 1.55326300, 0.00000000
7.51425341e2, 1.55279300, 0.00000000
7.74907383e2, 1.55218000, 0.00000000
7.99904395e2, 1.55100000, 0.00000000
8.26567875e2, 1.55034300, 0.00000000
8.55070216e2, 1.55010800, 0.00000000
8.85608438e2, 1.55004100, 0.00000000
9.18408750e2, 1.54952200, 0.00000000
9.53732164e2, 1.54870000, 0.00000000
9.91881450e2, 1.54808200, 0.00000000
1.03320984e3, 1.54798100, 0.00000000
1.07813201e3, 1.54791500, 0.00000000
1.12713801e3, 1.54758700, 0.00000000
1.18081125e3, 1.54715600, 0.00000000
1.23985181e3, 1.54683300, 0.00000000
1.30510717e3, 1.54660200, 0.00000000
1.37761313e3, 1.54637600, 0.00000000
1.45864919e3, 1.54613000, 0.00000000
1.54981477e3, 1.54583700, 0.00000000
1.65313575e3, 1.54547200, 0.00000000
1.77121688e3, 1.54500900, 0.00000000
1.90746433e3, 1.54442300, 0.00000000
