Repository: casselineau/Tracer

Filename    Symbol               Range (nm)     Description
--------    ------              ------------    -----------
7059        7059                250      900    Glass 7059
AG          Ag                  187     2066    Silver
AGAINP0     (Al0Ga1)0.5In0.5P   225     1000    Aluminum Gallium Indium Phosphide (0% Al)
AGAINP1     (Al.1Ga.9)0.5In0.5P 225     1000    Aluminum Gallium Indium Phosphide (10% Al)
AGAINP3     (Al.3Ga.7)0.5In0.5P 225     1000    Aluminum Gallium Indium Phosphide (30% Al)
AGAINP6     (Al.6Ga.4)0.5In0.5P 225     1000    Aluminum Gallium Indium Phosphide (60% Al)
AGAINP7     (Al.7Ga.3)0.5In0.5P 225     1000    Aluminum Gallium Indium Phosphide (70% Al)

File: ray_trace_utils/Sopra_Data/W.txt
wavelength (nm), n, k
1.90746433e2, 1.26000000, 2.95000000
1.91482905e2, 1.27062500, 2.97101600
1.92225087e2, 1.28250000, 2.99312500
1.92973045e2, 1.29562500, 3.01617200
1.93726846e2, 1.31000000, 3.04000000
1.94486559e2, 1.32562500, 3.06445300
1.95252254e2, 1.34250000, 3.08937500
1.96024002e2, 1.36062500, 3.11461000
1.96801875e2, 1.38000000, 3.14000000
1.97585946e2, 1.40062500, 3.16539100
1.98376290e2, 1.42250000, 3.19062500
1.99172982e2, 1.44562500, 3.21554700
1.99976099e2, 1.47000000, 3.24000000
2.00785719e2, 1.49601500, 3.26304700
2.01601921e2, 1.52312500, 3.28562500
2.02424786e2, 1.55117200, 3.30789100
2.03254396e2, 1.58000000, 3.33000000
2.04090833e2, 1.60910400, 3.35200000
2.04934184e2, 1.63881500, 3.37420000
2.05784533e2, 1.66912000, 3.39680000
2.06641969e2, 1.70000000, 3.42000000
2.07506580e2, 1.73144000, 3.44400000
2.08378456e2, 1.76352000, 3.46800000
2.09257690e2, 1.79688000, 3.49200000
2.10144375e2, 1.83216000, 3.51600000
2.11038606e2, 1.87000000, 3.54000000
2.11940481e2, 1.91216000, 3.56512000
2.12850097e2, 1.95688000, 3.58896000
2.13767554e2, 2.00320000, 3.60896000
2.14692955e2, 2.05080000, 3.62512000
2.15626402e2, 2.10000000, 3.64000000
2.16568002e2, 2.15080000, 3.65712000
2.17517862e2, 2.20320000, 3.67296000
2.18476090e2, 2.25720000, 3.68560000
2.19442799e2, 2.31280000, 3.69440000
2.20418100e2, 2.37000000, 3.70000000
2.21402109e2, 2.42880000, 3.70240000
2.22394944e2, 2.48920100, 3.70160000
2.23396723e2, 2.55184000, 3.69824000
2.24407568e2, 2.61608000, 3.69168000
2.25427602e2, 2.68000000, 3.68000000
2.26456952e2, 2.74120000, 3.65912000
2.27495745e2, 2.80080100, 3.63376000
2.28544113e2, 2.85912000, 3.60744000
2.29602188e2, 2.91584000, 3.58048000
2.30670105e2, 2.97000000, 3.55000000
2.31748002e2, 3.01984000, 3.51192000
2.32836021e2, 3.06712000, 3.47096000
2.33934304e2, 3.11312000, 3.43032100
2.35042998e2, 3.15784000, 3.39064000
2.36162250e2, 3.20000000, 3.35000000
2.37292213e2, 3.23840000, 3.30776000
2.38433041e2, 3.27360000, 3.26328000
2.39584891e2, 3.30592000, 3.21528100
2.40747925e2, 3.33504000, 3.16376000
2.41922305e2, 3.36000000, 3.11000000
2.43108199e2, 3.38016000, 3.05352000
2.44305776e2, 3.39488000, 2.99736000
2.45515210e2, 3.40256000, 2.94472100
2.46736679e2, 3.40352000, 2.89624000
2.47970363e2, 3.40000000, 2.85000000
2.49216445e2, 3.39328000, 2.80424000
2.50475114e2, 3.38464000, 2.76072000
2.51746561e2, 3.37600000, 2.72040000
2.53030982e2, 3.36800000, 2.68360000
2.54328577e2, 3.36000000, 2.65000000
2.55639549e2, 3.35256000, 2.62016000
2.56964106e2, 3.34448000, 2.59288000
2.58302461e2, 3.33448000, 2.56720000
2.59654830e2, 3.32256000, 2.54280000
2.61021434e2, 3.31000000, 2.52000000
2.62402500e2, 3.29800000, 2.49880000
2.63798258e2, 3.28600000, 2.47920000
2.65208944e2, 3.27400000, 2.46152000
2.66634798e2, 3.26200000, 2.44544000
2.68076068e2, 3.25000000, 2.43000000
2.69533003e2, 3.23800000, 2.41400000
2.71005861e2, 3.22600000, 2.39800000
2.72494904e2, 3.21432000, 2.38136000
2.74000401e2, 3.20264000, 2.36472000
2.75522625e2, 3.19000000, 2.35000000
2.77061858e2, 3.17464000, 2.34016000
2.78618385e2, 3.15832000, 2.33288000
2.80192500e2, 3.14168000, 2.32752000
2.81784503e2, 3.12536000, 2.32344000
2.83394700e2, 3.11000000, 2.32000000
2.85023405e2, 3.09792000, 2.31488000
2.86670939e2, 3.08616000, 2.31104000
2.88337631e2, 3.07248000, 2.31104000
2.90023816e2, 3.05656000, 2.31488000
2.91729838e2, 3.04000000, 2.32000000
2.93456050e2, 3.02288000, 2.32288000
2.95202813e2, 3.00704000, 2.32704000
2.96970494e2, 2.99504000, 2.33504000
2.98759473e2, 2.98688000, 2.34688000
3.00570136e2, 2.98000000, 2.36000000
3.02402881e2, 2.97144000, 2.37144000
3.04258114e2, 2.96352000, 2.38352000
3.06136250e2, 2.95720000, 2.39752000
3.08037717e2, 2.95280000, 2.41344000
3.09962953e2, 2.95000000, 2.43000000
3.11912406e2, 2.94824000, 2.44544000
3.13886535e2, 2.94872000, 2.46152000
3.15885812e2, 2.95304000, 2.48016000
3.17910721e2, 2.96088000, 2.50072000
3.19961758e2, 2.97000000, 2.52000000
3.22039432e2, 2.97744000, 2.53216000
3.24144265e2, 2.98552000, 2.54368000
3.26276793e2, 2.99520000, 2.55968000
3.28437566e2, 3.00680000, 2.58016000
3.30627150e2, 3.02000000, 2.60000000
3.32846124e2, 3.03480000, 2.61328000
3.35095085e2, 3.05120000, 2.62464000
3.37374643e2, 3.06920000, 2.63600000
3.39685428e2, 3.08880000, 2.64800000
3.42028086e2, 3.11000000, 2.66000000
3.44403281e2, 3.13280000, 2.67312000
3.46811696e2, 3.15720000, 2.68496000
3.49254032e2, 3.18256000, 2.69360000
3.51731011e2, 3.20952000, 2.69840000
3.54243375e2, 3.24000000, 2.70000000
3.56791889e2, 3.27976000, 2.70008000
3.59377337e2, 3.32048000, 2.69504000
3.62000529e2, 3.35640000, 2.68072000
3.64662298e2, 3.38560000, 2.65744000
3.67363500e2, 3.41000000, 2.63000000
3.70105019e2, 3.43016000, 2.60264000
3.72887763e2, 3.44488000, 2.57432000
3.75712671e2, 3.45256000, 2.54536000
3.78580706e2, 3.45352000, 2.51672000
3.81492866e2, 3.45000000, 2.49000000
3.84450175e2, 3.44384000, 2.46704000
3.87453692e2, 3.43512000, 2.44792000
3.90504508e2, 3.42416000, 2.43392000
3.93603750e2, 3.41192000, 2.42504000
3.96752580e2, 3.40000000, 2.42000000
3.99952198e2, 3.39192000, 2.41872000
4.03203842e2, 3.38416000, 2.41936000
4.06508791e2, 3.37416000, 2.41968000
4.09868368e2, 3.36192000, 2.41936000
4.13283938e2, 3.35000000, 2.42000000
4.16756912e2, 3.34080000, 2.42224000
4.20288750e2, 3.33320000, 2.42672000
4.23880962e2, 3.32784000, 2.43536000
4.27535108e2, 3.32408000, 2.44752000
4.31252804e2, 3.32000000, 2.46000000
4.35035724e2, 3.31096000, 2.46696000
4.38885597e2, 3.30288000, 2.47488000
4.42804219e2, 3.30088000, 2.48920000
4.46793446e2, 3.30496000, 2.50960000
4.50855205e2, 3.31000000, 2.53000000
4.54991491e2, 3.30952000, 2.54216000
4.59204375e2, 3.30936000, 2.55368000
4.63496005e2, 3.31304000, 2.57000000
4.67868609e2, 3.32088000, 2.59080000
4.72324500e2, 3.33000000, 2.61000000
4.76866082e2, 3.33744000, 2.61824000
4.81495850e2, 3.34552000, 2.62552000
4.86216397e2, 3.35488000, 2.63920000
4.91030421e2, 3.36616000, 2.65960000
4.95940725e2, 3.38000000, 2.68000000
5.00950227e2, 3.39928000, 2.69440000
5.06061964e2, 3.41984000, 2.70560000
5.11279098e2, 3.43880000, 2.71328000
5.16604922e2, 3.45520000, 2.71776000
5.22042869e2, 3.47000000, 2.72000000
5.27596516e2, 3.48432000, 2.72008000
5.33269597e2, 3.49576000, 2.71984000
5.39066006e2, 3.50176000, 2.72088000
5.44989808e2, 3.50232000, 2.72416000
5.51045250e2, 3.50000000, 2.73000000
5.57236770e2, 3.49440000, 2.73848000
5.63569006e2, 3.49040000, 2.75144000
5.70046811e2, 3.49376000, 2.77368000
5.76675262e2, 3.50512000, 2.80296000
5.83459677e2, 3.52000000, 2.83000000
5.90405625e2, 3.53536000, 2.84008000
5.97518946e2, 3.55168000, 2.84664000
6.04805762e2, 3.56736000, 2.85704000
6.12272500e2, 3.58272000, 2.87288000
6.19925906e2, 3.60000000, 2.89000000
6.27773070e2, 3.62216000, 2.90712000
6.35821443e2, 3.64688000, 2.92296000
6.44078864e2, 3.67320000, 2.93656000
6.52553586e2, 3.70080000, 2.94632000
6.61254300e2, 3.73000000, 2.95000000
6.70190169e2, 3.76360000, 2.94288000
6.79370856e2, 3.79560000, 2.92904000
6.88806563e2, 3.82184000, 2.91072000
6.98508064e2, 3.84008000, 2.88824000
7.08486750e2, 3.85000000, 2.86000000
7.18754674e2, 3.85032000, 2.82088000
7.29324596e2, 3.83976000, 2.77984000
7.40210038e2, 3.81512000, 2.74168000
7.51425341e2, 3.77704000, 2.71056000
7.62985731e2, 3.73000000, 2.69000000
7.74907383e2, 3.67488000, 2.68888000
7.87207500e2, 3.61784000, 2.70024000
7.99904395e2, 3.56688000, 2.72312000
8.13017582e2, 3.52296000, 2.75464000
8.26567875e2, 3.48000000, 2.79000000
8.40577500e2, 3.43264000, 2.81864000
8.55070216e2, 3.38432000, 2.85112000
8.70071448e2, 3.33536000, 2.89352000
8.85608438e2, 3.28672000, 2.94744000
9.01710409e2, 3.24000000, 3.01000000
9.18408750e2, 3.19816000, 3.08280000
9.35737217e2, 3.15888000, 3.16040000
9.53732164e2, 3.12024000, 3.23448000
9.72432794e2, 3.08288000, 3.30696000
9.91881450e2, 3.05000000, 3.39000000
1.01212393e3, 3.02296000, 3.50576000
1.03320984e3, 3.00488000, 3.62888000
1.05519303e3, 3.00088000, 3.74336000
1.07813201e3, 3.01096000, 3.84472000
1.10209050e3, 3.03000000, 3.94000000
1.12713801e3, 3.05712000, 4.03328000
1.15335052e3, 3.08616000, 4.11984000
1.18081125e3, 3.11264000, 4.19776000
1.20961152e3, 3.13208000, 4.26512000
1.23985181e3, 3.14000000, 4.32000000
1.27164289e3, 3.15164100, 4.37011800
1.30510717e3, 3.15312500, 4.41593700
1.34038034e3, 3.14559600, 4.44185500
1.37761313e3, 3.11000000, 4.44000000
1.41697350e3, 3.02279300, 4.38086900
1.45864919e3, 2.78421900, 4.40523400
1.50285068e3, 2.42357400, 4.56680700
1.54981477e3, 2.27375000, 4.81562500
1.59980879e3, 2.16749000, 5.10485400
1.65313575e3, 1.92632800, 5.39367200
1.71014043e3, 1.72684700, 5.73645600
1.77121688e3, 1.59000000, 6.13000000
1.83681750e3, 1.48646500, 6.53164700
1.90746433e3, 1.39640600, 6.95953100
1.98376290e3, 1.29933600, 7.42027300
2.06641969e3, 1.21000000, 7.96000000
2.15626402e3, 1.18187500, 8.56351500
2.25427602e3, 1.21187500, 9.19312500
2.36162250e3, 1.27929700, 9.84726600
2.47970363e3, 1.40000000, 1.05000000e1

File: ray_trace_utils/Sopra_Data/WSI2-A.txt
wavelength (nm), n, k
1.65313575e2, 6.19000000e-1, 2.19100000
1.67547542e2, 6.56000000e-1, 2.24700000
1.69842714e2, 7.06000000e-1, 2.30400000
1.72201641e2, 7.47000000e-1, 2.35400000
1.74627016e2, 7.92000000e-1, 2.40600000
1.77121688e2, 8.38000000e-1, 2.45500000
1.79688669e2, 8.95000000e-1, 2.51300000
1.82331149e2, 9.52000000e-1, 2.53300000
1.85052509e2, 9.87000000e-1, 2.58700000
1.87856335e2, 1.04600000, 2.62500000
1.90746433e2, 1.09000000, 2.66000000
1.93726846e2, 1.15900000, 2.70200000
1.96801875e2, 1.21000000, 2.71900000
1.99976099e2, 1.23400000, 2.75800000
2.03254396e2, 1.29500000, 2.82200000
2.06641969e2, 1.36000000, 2.84200000
2.10144375e2, 1.39300000, 2.87300000
2.13767554e2, 1.44300000, 2.93600000
2.17517862e2, 1.49300000, 2.97200000
2.21402109e2, 1.53700000, 3.05700000
2.25427602e2, 1.66000000, 3.12800000
2.29602188e2, 1.72200000, 3.12700000
2.33934304e2, 1.79400000, 3.22000000
2.38433041e2, 1.89300000, 3.25700000
2.43108199e2, 1.99500000, 3.33900000
2.47970363e2, 2.15600000, 3.38200000
2.53030982e2, 2.25900000, 3.37800000
2.58302461e2, 2.43800000, 3.44800000
2.63798258e2, 2.61400000, 3.43900000
2.69533003e2, 2.80800000, 3.29900000
2.75522625e2, 2.84700000, 3.18000000
2.81784503e2, 2.88200000, 3.17400000
2.88337631e2, 2.96700000, 3.16300000
2.95202813e2, 3.06400000, 3.13700000
3.02402881e2, 3.16100000, 3.09400000
3.09962953e2, 3.24800000, 3.03600000
3.17910721e2, 3.31300000, 2.96800000
3.26276793e2, 3.35900000, 2.92500000
3.35095085e2, 3.41100000, 2.88700000
3.44403281e2, 3.45700000, 2.85800000
3.54243375e2, 3.50800000, 2.83700000
3.64662298e2, 3.55900000, 2.83100000
3.75712671e2, 3.63300000, 2.82800000
3.87453692e2, 3.71000000, 2.81000000
3.99952198e2, 3.79300000, 2.81700000
4.13283938e2, 3.90300000, 2.81700000
4.27535108e2, 4.02100000, 2.79400000
4.42804219e2, 7.90700000, 2.36700000
4.59204375e2, 2.29000000e1, 7.37000000e-1
4.76866082e2, 2.28000000e1, 7.24000000e-1
4.95940725e2, 2.27000000e1, 7.10000000e-1
5.16604922e2, 2.26000000e1, 6.93000000e-1
5.39066006e2, 2.25000000e1, 6.81000000e-1
5.63569006e2, 2.24000000e1, 6.71000000e-1
5.90405625e2, 2.23000000e1, 6.64000000e-1
6.19925906e2, 2.22000000e1, 6.52000000e-1
6.52553586e2, 2.21000000e1, 6.33000000e-1
6.88806563e2, 2.20000000e1, 6.13000000e-1
7.29324596e2, 2.19000000e1, 6.00000000e-1
7.74907383e2, 2.18000000e1, 5.91000000e-1
8.26567875e2, 2.17000000e1, 5.87000000e-1
8.85608438e2, 2.16000000e1, 5.76000000e-1
9.53732164e2, 2.15000000e1, 5.59000000e-1
1.03320984e3, 2.14000000e1, 5.43000000e-1
1.12713801e3, 2.13000000e1, 5.33000000e-1
1.23985181e3, 2.11000000e1, 5.28000000e-1
1.37761313e3, 2.11000000e1, 5.23000000e-1
1.54981477e3, 2.10000000e1, 5.17000000e-1
1.77121688e3, 2.09000000e1, 5.11000000e-1
2.06641969e3, 2.08000000e1, 5.06000000e-1
2.47970363e3, 2.07000000e1, 5.03000000e-1
3.09962953e3, 2.06000000e1, 5.00000000e-1
4.13283938e3, 2.05000000e1, 4.95000000e-1
6.19925906e3, 2.04000000e1, 4.89000000e-1
1.23985181e4, 2.03200000e1, 4.85000000e-1

File: ray_trace_utils/Sopra_Data/WSI2-B.txt
wavelength (nm), n, k
1.65313575e2, 6.97000000e-1, 1.83400000
1.67547542e2, 7.22000000e-1, 1.89100000
1.69842714e2, 7.35000000e-1, 1.95500000
1.72201641e2, 7.68000000e-1, 2.02100000
1.74627016e2, 7.88000000e-1, 2.08300000
1.77121688e2, 8.31000000e-1, 2.14500000
1.79688669e2, 8.76000000e-1, 2.19400000
1.82331149e2, 9.02000000e-1, 2.23800000
1.85052509e2, 9.25000000e-1, 2.29600000
1.87856335e2, 9.78000000e-1, 2.38500000
1.90746433e2, 1.03600000, 2.40800000
1.93726846e2, 1.07300000, 2.46100000
1.96801875e2, 1.12200000, 2.52500000
1.99976099e2, 1.18600000, 2.54700000
2.03254396e2, 1.22900000, 2.59400000
2.06641969e2, 1.26600000, 2.63400000
2.10144375e2, 1.28600000, 2.69300000
2.13767554e2, 1.34600000, 2.78300000
2.17517862e2, 1.41400000, 2.88200000
2.21402109e2, 1.54900000, 2.92300000
2.25427602e2, 1.64500000, 2.97900000
2.29602188e2, 1.78300000, 3.00400000
2.33934304e2, 1.90500000, 2.95400000
2.38433041e2, 1.98900000, 2.94400000
2.43108199e2, 2.08700000, 2.94600000
2.47970363e2, 2.04400000, 2.83500000
2.53030982e2, 2.11000000, 2.90100000
2.58302461e2, 2.18000000, 2.91500000
2.63798258e2, 2.25600000, 2.90300000
2.69533003e2, 2.30100000, 2.87800000
2.75522625e2, 2.33100000, 2.86900000
2.81784503e2, 2.35800000, 2.87100000
2.88337631e2, 2.38100000, 2.88100000
2.95202813e2, 2.40200000, 2.90100000
3.02402881e2, 2.41800000, 2.93400000
3.09962953e2, 2.43900000, 2.98600000
3.17910721e2, 2.46800000, 3.05200000
3.26276793e2, 2.51400000, 3.13300000
3.35095085e2, 2.57700000, 3.22200000
3.44403281e2, 2.66000000, 3.31700000
3.54243375e2, 2.77000000, 3.40900000
3.64662298e2, 2.89400000, 3.49200000
3.75712671e2, 3.03700000, 3.56900000
3.87453692e2, 3.19000000, 3.64200000
3.99952198e2, 3.36900000, 3.71400000
4.13283938e2, 3.58100000, 3.76800000
4.27535108e2, 3.81200000, 4.00000000
4.42804219e2, 7.83100000, 3.25400000
4.59204375e2, 2.29000000e1, 1.09000000
4.76866082e2, 2.28000000e1, 1.10100000
4.95940725e2, 2.27000000e1, 1.09300000
5.16604922e2, 2.26000000e1, 1.07300000
5.39066006e2, 2.25000000e1, 1.04900000
5.63569006e2, 2.24000000e1, 1.02200000
5.90405625e2, 2.23000000e1, 9.95000000e-1
6.19925906e2, 2.22000000e1, 9.70000000e-1
6.52553586e2, 2.21000000e1, 9.46000000e-1
6.88806563e2, 2.20000000e1, 9.24000000e-1
7.29324596e2, 2.19000000e1, 9.08000000e-1
7.74907383e2, 2.18000000e1, 8.95000000e-1
8.26567875e2, 2.17000000e1, 8.83000000e-1
8.85608438e2, 2.16000000e1, 8.73000000e-1
9.53732164e2, 2.15000000e1, 8.61000000e-1
1.03320984e3, 2.14000000e1, 8.50000000e-1
1.12713801e3, 2.13000000e1, 8.39000000e-1
1.23985181e3, 2.12000000e1, 8.27000000e-1
1.37761313e3, 2.11000000e1, 8.23000000e-1
1.54981477e3, 2.10000000e1, 8.23000000e-1
1.77121688e3, 2.09000000e1, 8.25000000e-1
2.06641969e3, 2.08000000e1, 8.24000000e-1
2.47970363e3, 2.07000000e1, 8.22000000e-1
3.09962953e3, 2.06000000e1, 8.10000000e-1
4.13283938e3, 2.05000000e1, 8.18000000e-1
6.19925906e3, 2.04000000e1, 8.12000000e-1
1.23985181e4, 2.03200000e1, 8.08000000e-1

File: ray_trace_utils/Sopra_Data/Y2O3.txt
wavelength (nm), n, k
2.06641969e2, 2.38600000, 0.00000000
2.08378456e2, 2.37200000, 0.00000000
2.10144375e2, 2.35900000, 0.00000000
2.11940481e2, 2.34675000, 0.00000000
2.13767554e2, 2.33500000, 0.00000000
2.15626402e2, 2.32337500, 0.00000000
2.17517862e2, 2.31200000, 0.00000000
2.19442799e2, 2.30087500, 0.00000000
2.21402109e2, 2.29000000, 0.00000000
2.23396723e2, 2.27937500, -1.00000000e-6
2.25427602e2, 2.26900000, 0.00000000
2.27495745e2, 2.25887500, 5.00000000e-6
2.29602188e2, 2.24900000, 9.00000000e-6
2.31748002e2, 2.23931200, 9.00000000e-6
2.33934304e2, 2.23000000, 8.00000000e-6
2.36162250e2, 2.22137500, 8.00000000e-6
2.38433041e2, 2.21300000, 7.00000000e-6
2.40747925e2, 2.20443700, 7.00000000e-6
2.43108199e2, 2.19600000, 6.00000000e-6
2.45515210e2, 2.18793800, 5.00000000e-6
2.47970363e2, 2.18000000, 5.00000000e-6
2.50475114e2, 2.17187500, 5.00000000e-6
2.53030982e2, 2.16400000, 5.00000000e-6
2.55639549e2, 2.15687500, 4.00000000e-6
2.58302461e2, 2.15000000, 4.00000000e-6
2.61021434e2, 2.14293800, 4.00000000e-6
2.63798258e2, 2.13600000, 4.00000000e-6
2.66634798e2, 2.12943700, 4.00000000e-6
2.69533003e2, 2.12300000, 3.00000000e-6
2.72494904e2, 2.11643700, 3.00000000e-6
2.75522625e2, 2.11000000, 3.00000000e-6
2.78618385e2, 2.10393700, 2.00000000e-6
2.81784503e2, 2.09800000, 2.00000000e-6
2.85023405e2, 2.09193700, 2.00000000e-6
2.88337631e2, 2.08600000, 2.00000000e-6
2.91729838e2, 2.08037500, 2.00000000e-6
2.95202813e2, 2.07500000, 2.00000000e-6
2.98759473e2, 2.06993700, 2.00000000e-6
3.02402881e2, 2.06500000, 1.00000000e-6
3.06136250e2, 2.06000000, 1.00000000e-6
3.09962953e2, 2.05500000, 1.00000000e-6
3.13886535e2, 2.04993800, 1.00000000e-6
3.17910721e2, 2.04500000, 1.00000000e-6
3.22039432e2, 2.04043700, 1.00000000e-6
3.26276793e2, 2.03600000, 1.00000000e-6
3.30627150e2, 2.03143700, 1.00000000e-6
3.35095085e2, 2.02700000, 0.00000000
3.39685428e2, 2.02293800, 0.00000000
3.44403281e2, 2.01900000, 0.00000000
3.49254032e2, 2.01500000, 0.00000000
3.54243375e2, 2.01100000, 0.00000000
3.59377337e2, 2.00693800, 0.00000000
3.64662298e2, 2.00300000, 0.00000000
3.70105019e2, 1.99943700, 0.00000000
3.75712671e2, 1.99600000, 0.00000000
3.81492866e2, 1.99250000, 0.00000000
3.87453692e2, 1.98900000, 0.00000000
3.93603750e2, 1.98543700, 0.00000000
3.99952198e2, 1.98200000, 0.00000000
4.06508791e2, 1.97893800, 0.00000000
4.13283938e2, 1.97600000, 0.00000000
4.20288750e2, 1.97300000, 0.00000000
4.27535108e2, 1.97000000, 0.00000000
4.35035724e2, 1.96700000, 0.00000000
4.42804219e2, 1.96400000, 0.00000000
4.50855205e2, 1.96093700, 0.00000000
4.59204375e2, 1.95800000, 0.00000000
4.67868609e2, 1.95543700, 0.00000000
4.76866082e2, 1.95300000, 0.00000000
4.86216397e2, 1.95050000, 0.00000000
4.95940725e2, 1.94800000, 0.00000000
5.06061964e2, 1.94550000, 0.00000000
5.16604922e2, 1.94297900, 0.00000000
5.27596516e2, 1.94055100, 0.00000000
5.39066006e2, 1.93841700, 0.00000000
5.51045250e2, 1.93612300, 0.00000000
5.63569006e2, 1.93400000, 0.00000000
5.76675262e2, 1.93219800, 0.00000000
5.90405625e2, 1.93000000, 0.00000000
6.04805762e2, 1.92800000, 0.00000000
6.19925906e2, 1.92600000, 0.00000000
6.35821443e2, 1.92469000, 0.00000000
6.52553586e2, 1.92222800, 0.00000000
6.70190169e2, 1.92067700, 0.00000000
6.88806563e2, 1.91906500, 0.00000000
7.08486750e2, 1.91745200, 0.00000000
7.29324596e2, 1.91583900, 0.00000000
7.51425341e2, 1.91422600, 0.00000000
7.74907383e2, 1.91261300, 0.00000000
7.99904395e2, 1.91100000, 0.00000000
8.26567875e2, 1.90934000, 0.00000000
8.55070216e2, 1.90839600, 0.00000000
8.85608438e2, 1.90722500, 0.00000000
9.18408750e2, 1.90562000, 0.00000000
9.53732164e2, 1.90438900, 0.00000000
9.91881450e2, 1.90323500, 0.00000000
1.03320984e3, 1.90194200, 0.00000000
1.07813201e3, 1.90058800, 0.00000000
1.12713801e3, 1.89923600, 0.00000000
1.18081125e3, 1.89815000, 0.00000000
1.23985181e3, 1.89719500, 0.00000000
1.30510717e3, 1.89617400, 0.00000000
1.37761313e3, 1.89469800, 0.00000000
1.45864919e3, 1.89319400, 0.00000000
1.54981477e3, 1.89212100, 0.00000000
1.65313575e3, 1.89113000, 0.00000000
1.77121688e3, 1.88996900, 0.00000000
1.90746433e3, 1.88809100, 0.00000000
2.06641969e3, 1.88569300, 0.00000000
2.25427602e3, 1.88366900, 0.00000000
2.47970363e3, 1.88123700, 0.00000000

File: ray_trace_utils/Sopra_Data/ZNCDTE10.txt
wavelength (nm), n, k
2.29602188e2, 1.84348300, 2.42327400
2.30028166e2, 1.86227300, 2.42900300
2.30455727e2, 1.88148500, 2.43432500
2.30884881e2, 1.90111200, 2.43920900
2.31315637e2, 1.92114100, 2.44362200
2.31748002e2, 1.94156300, 2.44753300
2.32181987e2, 1.96235900, 2.45091000
2.32617601e2, 1.98351500, 2.45371900
2.33054852e2, 2.00500700, 2.45592900
2.33493750e2, 2.02681300, 2.45750800
2.33934304e2, 2.04890300, 2.45842400
2.34376524e2, 2.07125000, 2.45864700
2.34820419e2, 2.09381700, 2.45814800
2.35265999e2, 2.11657100, 2.45690100
2.35713272e2, 2.13946900, 2.45488000
2.36162250e2, 2.16247000, 2.45206300
2.36612941e2, 2.18552600, 2.44843000
2.37065356e2, 2.20859200, 2.44396600
2.37519504e2, 2.23161400, 2.43865900
2.37975396e2, 2.25454100, 2.43249800
2.38433041e2, 2.27731600, 2.42548100
2.38892450e2, 2.29988700, 2.41760800
2.39353632e2, 2.32219400, 2.40888400
2.39816598e2, 2.34418300, 2.39931900
2.40281359e2, 2.36579500, 2.38892900
2.40747925e2, 2.38697700, 2.37773300
2.41216306e2, 2.40767400, 2.36575700
2.41686513e2, 2.42783200, 2.35303200
2.42158557e2, 2.44740400, 2.33959200
2.42632449e2, 2.46634100, 2.32547600
2.43108199e2, 2.48460300, 2.31072700
2.43585818e2, 2.50214800, 2.29539400
2.44065318e2, 2.51894400, 2.27952400
2.44546709e2, 2.53495900, 2.26317200
2.45030003e2, 2.55016900, 2.24639200
2.45515210e2, 2.56455200, 2.22924000
2.46002344e2, 2.57809600, 2.21177300
2.46491414e2, 2.59078800, 2.19404900
2.46982433e2, 2.60262700, 2.17612400
2.47475412e2, 2.61360800, 2.15805700
2.47970363e2, 2.62374000, 2.13990200
2.48467297e2, 2.63302900, 2.12171300
2.48966227e2, 2.64149000, 2.10354200
2.49467166e2, 2.64913900, 2.08543900
2.49970124e2, 2.65599700, 2.06745000
2.50475114e2, 2.66208600, 2.04961900
2.50982148e2, 2.66743300, 2.03198600
2.51491240e2, 2.67206500, 2.01459100
2.52002401e2, 2.67601300, 1.99746600
2.52515644e2, 2.67909000, 1.98091800
2.53030982e2, 2.68176100, 1.96442900
2.53548428e2, 2.68384500, 1.94829500
2.54067994e2, 2.68537500, 1.93253800
2.54589695e2, 2.68638500, 1.91717600
2.55113542e2, 2.68690900, 1.90222500
2.55639549e2, 2.68698100, 1.88769800
2.56167730e2, 2.68663400, 1.87360500
2.56698098e2, 2.68590000, 1.85995400
2.57230667e2, 2.68481000, 1.84675200
2.57765450e2, 2.68339600, 1.83400000
2.58302461e2, 2.68168600, 1.82170200
2.58841715e2, 2.67970900, 1.80985700
2.59383224e2, 2.67749200, 1.79846600
2.59927005e2, 2.67506200, 1.78752400
2.60473070e2, 2.67244300, 1.77702800
2.61021434e2, 2.66965900, 1.76697200
2.61572112e2, 2.66673200, 1.75735100
2.62125119e2, 2.66368200, 1.74815800
2.62680469e2, 2.66053100, 1.73938600
2.63238177e2, 2.65729700, 1.73102700
2.63798258e2, 2.65399600, 1.72307200
2.64360728e2, 2.65064600, 1.71551200
2.64925601e2, 2.64726200, 1.70833900
2.65492894e2, 2.64385800, 1.70154400
2.66062621e2, 2.64044700, 1.69511600
2.66634798e2, 2.63704200, 1.68904600
2.67209442e2, 2.63365300, 1.68332500
2.67786569e2, 2.63029300, 1.67794300
2.68366193e2, 2.62697000, 1.67289100
2.68948333e2, 2.62369300, 1.66816000
2.69533003e2, 2.62047100, 1.66374000
2.70120221e2, 2.61731200, 1.65962300
2.70710003e2, 2.61422200, 1.65579800
2.71302366e2, 2.61120800, 1.65225900
2.71897327e2, 2.60827500, 1.64899600
2.72494904e2, 2.60543000, 1.64600100
2.73095113e2, 2.60267700, 1.64326800
2.73697972e2, 2.60002000, 1.64078700
2.74303498e2, 2.59746400, 1.63855100
2.74911710e2, 2.59501200, 1.63655500
2.75522625e2, 2.59266900, 1.63479000
2.76136261e2, 2.59043600, 1.63325100
2.76752637e2, 2.58831700, 1.63193200
2.77371770e2, 2.58631400, 1.63082700
2.77993680e2, 2.58443100, 1.62993100
2.78618385e2, 2.58266900, 1.62923800
2.79245904e2, 2.58102900, 1.62874400
2.79876256e2, 2.57951500, 1.62844400
2.80509460e2, 2.57812700, 1.62833500
2.81145536e2, 2.57686900, 1.62841300
2.81784503e2, 2.57574000, 1.62867500
2.82426381e2, 2.57474400, 1.62911700
2.83071190e2, 2.57388200, 1.62973800
2.83718950e2, 2.57315400, 1.63053500
2.84369682e2, 2.57256400, 1.63150600
2.85023405e2, 2.57211300, 1.63265100
2.85680141e2, 2.57180300, 1.63396800
2.86339911e2, 2.57163600, 1.63545700
2.87002734e2, 2.57161400, 1.63711900
2.87668634e2, 2.57174100, 1.63895300
2.88337631e2, 2.57201800, 1.64096200
2.89009747e2, 2.57245000, 1.64314700
2.89685003e2, 2.57304000, 1.64551000
2.90363422e2, 2.57379200, 1.64805600
2.91045027e2, 2.57471200, 1.65078600
2.91729838e2, 2.57580600, 1.65370700
2.92417880e2, 2.57708100, 1.65682300
2.93109176e2, 2.57854500, 1.66014100
2.93803747e2, 2.58020800, 1.66366700
2.94501618e2, 2.58208100, 1.66741000
2.95202813e2, 2.58417900, 1.67137700
2.95907354e2, 2.58651700, 1.67557700
2.96615266e2, 2.58911500, 1.68002100
2.97326574e2, 2.59199500, 1.68471600
2.98041301e2, 2.59518400, 1.68967300
2.98759473e2, 2.59871400, 1.69489800
2.99481114e2, 2.60262000, 1.70039800
3.00206250e2, 2.60694300, 1.70617700
3.00934906e2, 2.61173200, 1.71223400
3.01667108e2, 2.61704000, 1.71856300
3.02402881e2, 2.62292500, 1.72515000
3.03142253e2, 2.62945100, 1.73197300
3.03885248e2, 2.63668600, 1.73899900
3.04631895e2, 2.64470000, 1.74618300
3.05382220e2, 2.65356400, 1.75346400
3.06136250e2, 2.66334700, 1.76076600
3.06894013e2, 2.67411200, 1.76799600
3.07655537e2, 2.68591300, 1.77504300
3.08420849e2, 2.69879200, 1.78178100
3.09189978e2, 2.71277100, 1.78806500
3.09962953e2, 2.72785300, 1.79374000
3.10739803e2, 2.74401300, 1.79863800
3.11520556e2, 2.76119700, 1.80258700
3.12305243e2, 2.77932000, 1.80541700
3.13093892e2, 2.79825900, 1.80696300
3.13886535e2, 2.81786200, 1.80707800
3.14683201e2, 2.83794300, 1.80563500
3.15483922e2, 2.85828700, 1.80254000
3.16288728e2, 2.87866000, 1.79773700
3.17097650e2, 2.89881300, 1.79121300
3.17910721e2, 2.91849800, 1.78299700
3.18727972e2, 2.93746900, 1.77317100
3.19549436e2, 2.95550200, 1.76185400
3.20375145e2, 2.97239600, 1.74920900
3.21205133e2, 2.98798800, 1.73542600
3.22039432e2, 3.00215100, 1.72072100
3.22878076e2, 3.01480300, 1.70532000
3.23721100e2, 3.02590300, 1.68945200
3.24568537e2, 3.03509300, 1.67416300
3.25420423e2, 3.04312300, 1.65804400
3.26276793e2, 3.04969900, 1.64208700
3.27137682e2, 3.05490700, 1.62646100
3.28003125e2, 3.05885300, 1.61131100
3.28873160e2, 3.06165100, 1.59675600
3.29747823e2, 3.06342300, 1.58289300
3.30627150e2, 3.06429200, 1.56979600
3.31511180e2, 3.06437800, 1.55751800
3.32399950e2, 3.06379600, 1.54609500
3.33293498e2, 3.06265300, 1.53555200
3.34191863e2, 3.06104900, 1.52589900
3.35095085e2, 3.05907700, 1.51713900
3.36003201e2, 3.05681700, 1.50926900
3.36916254e2, 3.05434400, 1.50228500
3.37834281e2, 3.05172500, 1.49617600
3.38757326e2, 3.04902000, 1.49093700
3.39685428e2, 3.04628300, 1.48656100
3.40618630e2, 3.04356700, 1.48304500
3.41556973e2, 3.04092000, 1.48038900
3.42500501e2, 3.03839100, 1.47859700
3.43449256e2, 3.03603000, 1.47768000
3.44403281e2, 3.03389200, 1.47765100
3.45362622e2, 3.03203700, 1.47852800
3.46327322e2, 3.03053300, 1.48033100
3.47297427e2, 3.02945800, 1.48308200
3.48272981e2, 3.02890300, 1.48680200
3.49254032e2, 3.02897300, 1.49150800
3.50240625e2, 3.02978800, 1.49721200
3.51232808e2, 3.03148400, 1.50391200
3.52230629e2, 3.03421300, 1.51159200
3.53234135e2, 3.03814100, 1.52021600
3.54243375e2, 3.04344800, 1.52972100
3.55258399e2, 3.05032000, 1.54001300
3.56279257e2, 3.05894800, 1.55096600
3.57305998e2, 3.06951800, 1.56241100
3.58338674e2, 3.08220700, 1.57414000
3.59377337e2, 3.09716900, 1.58590400
3.60422039e2, 3.11453000, 1.59740900
3.61472832e2, 3.13437300, 1.60832800
3.62529770e2, 3.15673500, 1.61830000
3.63592907e2, 3.18159100, 1.62694300
3.64662298e2, 3.20885000, 1.63386000
3.65737998e2, 3.23835200, 1.63865800
3.66820063e2, 3.26985900, 1.64095900
3.67908550e2, 3.30306300, 1.64041800
3.69003516e2, 3.33758800, 1.63673700
3.70105019e2, 3.37300100, 1.62968300
3.71213118e2, 3.40882200, 1.61910200
3.72327872e2, 3.44454600, 1.60492300
3.73449341e2, 3.47965700, 1.58716800
3.74577587e2, 3.51365600, 1.56595300
3.75712671e2, 3.54606700, 1.54148100
3.76854654e2, 3.57647200, 1.51403200
3.78003601e2, 3.60423500, 1.48399000
3.79159576e2, 3.62963000, 1.45166100
3.80322642e2, 3.65217300, 1.41750800
3.81492866e2, 3.67101400, 1.38177100
3.82670313e2, 3.68757200, 1.34526000
3.83855050e2, 3.70112600, 1.30818100
3.85047147e2, 3.71175600, 1.27090700
3.86246671e2, 3.71958900, 1.23377100
3.87453692e2, 3.72479000, 1.19706500
3.88668280e2, 3.72755100, 1.16103300
3.89890507e2, 3.72807600, 1.12587600
3.91120446e2, 3.72658200, 1.09175300
3.92358169e2, 3.72328100, 1.05878400
3.93603750e2, 3.71838300, 1.02705200
3.94857265e2, 3.71208900, 9.96614000e-1
3.96118790e2, 3.70458600, 9.67500000e-1
3.97388402e2, 3.69604900, 9.39716000e-1
3.98666178e2, 3.68663700, 9.13254000e-1
3.99952198e2, 3.67649600, 8.88092000e-1
4.01246541e2, 3.66575600, 8.64198000e-1
4.02549290e2, 3.65453200, 8.41529000e-1
4.03860525e2, 3.64292800, 8.20041000e-1
4.05180331e2, 3.63103400, 7.99683000e-1
4.06508791e2, 3.61893000, 7.80404000e-1
4.07845991e2, 3.60668300, 7.62150000e-1
4.09192017e2, 3.59435500, 7.44868000e-1
4.10546958e2, 3.58199700, 7.28505000e-1
4.11910901e2, 3.56965200, 7.13011000e-1
4.13283938e2, 3.55735800, 6.98334000e-1
4.14666158e2, 3.54514900, 6.84429000e-1
4.16057655e2, 3.53305000, 6.71248000e-1
4.17458523e2, 3.52108400, 6.58748000e-1
4.18868856e2, 3.50927000, 6.46887000e-1
4.20288750e2, 3.49762400, 6.35627000e-1
4.21718304e2, 3.48615900, 6.24929000e-1
4.23157615e2, 3.47488400, 6.14759000e-1
4.24606785e2, 3.46380800, 6.05083000e-1
4.26065915e2, 3.45293600, 5.95872000e-1
4.27535108e2, 3.44227400, 5.87094000e-1
4.29014468e2, 3.43182500, 5.78723000e-1
4.30504102e2, 3.42159000, 5.70733000e-1
4.32004116e2, 3.41157200, 5.63099000e-1
4.33514620e2, 3.40176900, 5.55799000e-1
4.35035724e2, 3.39218100, 5.48810000e-1
4.36567540e2, 3.38280800, 5.42113000e-1
4.38110181e2, 3.37364800, 5.35689000e-1
4.39663763e2, 3.36469800, 5.29518000e-1
4.41228403e2, 3.35595600, 5.23584000e-1
4.42804219e2, 3.34742000, 5.17871000e-1
4.44391331e2, 3.33908500, 5.12364000e-1
4.45989861e2, 3.33094800, 5.07046000e-1
4.47599932e2, 3.32300700, 5.01905000e-1
4.49221671e2, 3.31525600, 4.96927000e-1
4.50855205e2, 3.30769200, 4.92098000e-1
4.52500662e2, 3.30031000, 4.87406000e-1
4.54158173e2, 3.29310600, 4.82839000e-1
4.55827872e2, 3.28607500, 4.78384000e-1
4.57509894e2, 3.27921000, 4.74030000e-1
4.59204375e2, 3.27250700, 4.69764000e-1
4.60911455e2, 3.26595800, 4.65575000e-1
4.62631273e2, 3.25955700, 4.61451000e-1
4.64363975e2, 3.25329300, 4.57378000e-1
4.66109704e2, 3.24715800, 4.53345000e-1
4.67868609e2, 3.24113800, 4.49338000e-1
4.69640838e2, 3.23521600, 4.45343000e-1
4.71426545e2, 3.22937100, 4.41346000e-1
4.73225883e2, 3.22357100, 4.37333000e-1
4.75039009e2, 3.21727000, 4.33444000e-1
4.76866082e2, 3.21113300, 4.29478000e-1
4.78707264e2, 3.20491300, 4.25493000e-1
4.80562718e2, 3.19822300, 4.21681000e-1
4.82432612e2, 3.19064400, 4.18545000e-1
4.84317114e2, 3.18181100, 4.18034000e-1
4.86216397e2, 3.17713500, 4.25612000e-1
4.88130635e2, 3.19142600, 4.21706000e-1
4.90060005e2, 3.18520600, 4.03168000e-1
4.92004688e2, 3.17350600, 3.95942000e-1
4.93964866e2, 3.16384300, 3.92528000e-1
4.95940725e2, 3.15566200, 3.90293000e-1
4.97932455e2, 3.14841900, 3.88530000e-1
4.99940247e2, 3.14181500, 3.87001000e-1
5.01964297e2, 3.13556000, 3.85610000e-1
5.04004802e2, 3.12943500, 3.84319000e-1
5.06061964e2, 3.12403000, 3.83095000e-1
5.08135989e2, 3.11887900, 3.81925000e-1
5.10227084e2, 3.11395400, 3.80799000e-1
5.12335460e2, 3.10923200, 3.79713000e-1
5.14461333e2, 3.10469700, 3.78661000e-1
5.16604922e2, 3.10033700, 3.77640000e-1
5.18766449e2, 3.09614000, 3.76646000e-1
5.20946140e2, 3.09209800, 3.75678000e-1
5.23144225e2, 3.08820400, 3.74733000e-1
5.25360938e2, 3.08445200, 3.73808000e-1
5.27596516e2, 3.08083700, 3.72902000e-1
5.29851202e2, 3.07735500, 3.72012000e-1
5.32125242e2, 3.07400100, 3.71137000e-1
5.34418885e2, 3.07077100, 3.70275000e-1
5.36732387e2, 3.06766400, 3.69423000e-1
5.39066006e2, 3.06467600, 3.68581000e-1
5.41420006e2, 3.06180500, 3.67747000e-1
5.43794655e2, 3.05904800, 3.66918000e-1
5.46190226e2, 3.05640400, 3.66093000e-1
5.48606997e2, 3.05387000, 3.65271000e-1
5.51045250e2, 3.05144500, 3.64449000e-1
5.53505274e2, 3.04912800, 3.63626000e-1
5.55987360e2, 3.04691700, 3.62801000e-1
5.58491808e2, 3.04481000, 3.61971000e-1
5.61018920e2, 3.04280700, 3.61134000e-1
5.63569006e2, 3.04090700, 3.60290000e-1
5.66142380e2, 3.03910800, 3.59436000e-1
5.68739364e2, 3.03740900, 3.58570000e-1
5.71360282e2, 3.03581000, 3.57691000e-1
5.74005469e2, 3.03431100, 3.56796000e-1
5.76675262e2, 3.03290900, 3.55884000e-1
5.79370006e2, 3.03160600, 3.54953000e-1
5.82090053e2, 3.03039900, 3.54001000e-1
5.84835761e2, 3.02928900, 3.53025000e-1
5.87607494e2, 3.02827500, 3.52024000e-1
5.90405625e2, 3.02735700, 3.50996000e-1
5.93230532e2, 3.02653400, 3.49937000e-1
5.96082602e2, 3.02580600, 3.48847000e-1
5.98962228e2, 3.02517300, 3.47722000e-1
6.01869812e2, 3.02463400, 3.46560000e-1
6.04805762e2, 3.02418900, 3.45358000e-1
6.07770497e2, 3.02383800, 3.44114000e-1
6.10764440e2, 3.02358100, 3.42825000e-1
6.13788026e2, 3.02341700, 3.41488000e-1
6.16841698e2, 3.02334700, 3.40100000e-1
6.19925906e2, 3.02337100, 3.38658000e-1
6.23041112e2, 3.02348700, 3.37158000e-1
6.26187784e2, 3.02369700, 3.35597000e-1
6.29366402e2, 3.02400100, 3.33972000e-1
6.32577456e2, 3.02439700, 3.32278000e-1
6.35821443e2, 3.02488700, 3.30512000e-1
6.39098873e2, 3.02547000, 3.28668000e-1
6.42410266e2, 3.02614500, 3.26744000e-1
6.45756153e2, 3.02691500, 3.24732000e-1
6.49137075e2, 3.02777700, 3.22630000e-1
6.52553586e2, 3.02873200, 3.20431000e-1
6.56006250e2, 3.02977900, 3.18128000e-1
6.59495645e2, 3.03092000, 3.15717000e-1
6.63022360e2, 3.03215300, 3.13191000e-1
6.66586996e2, 3.03347800, 3.10541000e-1
6.70190169e2, 3.03489500, 3.07761000e-1
6.73832507e2, 3.03640400, 3.04842000e-1
6.77514652e2, 3.03800300, 3.01775000e-1
6.81237260e2, 3.03969200, 2.98551000e-1
6.85001002e2, 3.04147100, 2.95157000e-1
6.88806563e2, 3.04333600, 2.91583000e-1
6.92654644e2, 3.04528900, 2.87816000e-1
6.96545962e2, 3.04732500, 2.83841000e-1
7.00481250e2, 3.04944300, 2.79642000e-1
7.04461257e2, 3.05164000, 2.75203000e-1
7.08486750e2, 3.05391200, 2.70501000e-1
7.12558513e2, 3.05625300, 2.65516000e-1
7.16677349e2, 3.05865800, 2.60222000e-1
7.20844077e2, 3.06063700, 2.54664000e-1
7.25059540e2, 3.06310500, 2.48666000e-1
7.29324596e2, 3.06543200, 2.42286000e-1
7.33640126e2, 3.06791400, 2.35425000e-1
7.38007031e2, 3.07037000, 2.28055000e-1
7.42426235e2, 3.07275900, 2.20111000e-1
7.46898682e2, 3.07502400, 2.11515000e-1
7.51425341e2, 3.07707900, 2.02170000e-1
7.56007203e2, 3.07879200, 1.91963000e-1
7.60645284e2, 3.07994700, 1.80758000e-1
7.65340625e2, 3.08016800, 1.68418000e-1
7.70094294e2, 3.07875100, 1.54895000e-1
7.74907383e2, 3.07429300, 1.40667000e-1
7.79781014e2, 3.06438800, 1.29013000e-1
7.84716337e2, 3.05564500, 1.34139000e-1
7.89714531e2, 3.08319500, 1.23004000e-1
7.94776803e2, 3.07124200, 8.27950000e-2
7.99904395e2, 3.04800700, 6.71130000e-2
8.05098580e2, 3.02940100, 6.04150000e-2
8.10360662e2, 3.01439400, 5.67500000e-2
8.15691982e2, 3.00174500, 5.43730000e-2
8.21093916e2, 2.99071600, 5.26490000e-2
8.26567875e2, 2.98049800, 5.12690000e-2
8.32115311e2, 2.97155000, 5.01570000e-2
8.37737711e2, 2.96331600, 4.92030000e-2
8.43436607e2, 2.95566200, 4.83610000e-2
8.49213570e2, 2.94849200, 4.76010000e-2
8.55070216e2, 2.94173400, 4.69050000e-2
8.61008203e2, 2.93517700, 4.62500000e-2
8.67029240e2, 2.92909400, 4.56440000e-2
8.73135080e2, 2.92282600, 4.50490000e-2
8.79327527e2, 2.91728500, 4.45050000e-2
8.85608438e2, 2.91196000, 4.39840000e-2
8.91979722e2, 2.90683200, 4.34820000e-2
8.98443343e2, 2.90188200, 4.29960000e-2
9.05001323e2, 2.89709600, 4.25260000e-2
9.11655745e2, 2.89246200, 4.20680000e-2
9.18408750e2, 2.88796700, 4.16220000e-2
9.25262547e2, 2.88360300, 4.11870000e-2
9.32219408e2, 2.87936100, 4.07610000e-2
9.39281676e2, 2.87523200, 4.03440000e-2
9.46451766e2, 2.87121100, 3.99350000e-2
9.53732164e2, 2.86729000, 3.95340000e-2
9.61125436e2, 2.86346500, 3.91390000e-2
9.68634229e2, 2.85972900, 3.87510000e-2
9.76261270e2, 2.85607900, 3.83690000e-2
9.84009375e2, 2.85251000, 3.79930000e-2
9.91881450e2, 2.84901800, 3.76220000e-2
9.99880494e2, 2.84560000, 3.72560000e-2
1.00800960e3, 2.84225300, 3.68950000e-2
1.01627198e3, 2.83897400, 3.65390000e-2
1.02467092e3, 2.83576000, 3.61870000e-2
1.03320984e3, 2.83260700, 3.58400000e-2
1.04189228e3, 2.82951500, 3.54960000e-2
1.05072188e3, 2.82648000, 3.51560000e-2
1.05970240e3, 2.82350100, 3.48200000e-2
1.06883777e3, 2.82057600, 3.44880000e-2
1.07813201e3, 2.81770200, 3.41590000e-2
1.08758931e3, 2.81487800, 3.38340000e-2
1.09721399e3, 2.81210400, 3.35110000e-2
1.10701055e3, 2.80937600, 3.31920000e-2
1.11698362e3, 2.80669300, 3.28760000e-2
1.12713801e3, 2.80405500, 3.25630000e-2

File: ray_trace_utils/Sopra_Data/ZNCDTE3.txt
wavelength (nm), n, k
2.29602188e2, 2.17783500, 2.76059500
2.30028166e2, 2.20085500, 2.76171000
2.30455727e2, 2.22415400, 2.76217200
2.30884881e2, 2.24770200, 2.76195300
2.31315637e2, 2.27146800, 2.76102600
2.31748002e2, 2.29542100, 2.75936600
2.32181987e2, 2.31951900, 2.75694900
2.32617601e2, 2.34372800, 2.75375500
2.33054852e2, 2.36800300, 2.74976500
2.33493750e2, 2.39230100, 2.74496200
2.33934304e2, 2.41657400, 2.73933400
2.34376524e2, 2.44077700, 2.73287100
2.34820419e2, 2.46485400, 2.72556800
2.35265999e2, 2.48876000, 2.71742200
2.35713272e2, 2.51243900, 2.70843700
2.36162250e2, 2.53584100, 2.69861800
2.36612941e2, 2.55890900, 2.68797700
2.37065356e2, 2.58159500, 2.67652800
2.37519504e2, 2.60384400, 2.66429200
2.37975396e2, 2.62560800, 2.65129400
2.38433041e2, 2.64683700, 2.63756100
2.38892450e2, 2.66748700, 2.62312700
2.39353632e2, 2.68751200, 2.60802800
2.39816598e2, 2.70687300, 2.59230400
2.40281359e2, 2.72535500, 2.57625300
2.40747925e2, 2.74327900, 2.55941400
2.41216306e2, 2.76043800, 2.54208900
2.41686513e2, 2.77680900, 2.52433000
2.42158557e2, 2.79237200, 2.50618700
2.42632449e2, 2.80711000, 2.48771400
2.43108199e2, 2.82101200, 2.46896500
2.43585818e2, 2.83407100, 2.44999500
2.44065318e2, 2.84628500, 2.43085400
2.44546709e2, 2.85765500, 2.41159900
2.45030003e2, 2.86818800, 2.39227900
2.45515210e2, 2.87789200, 2.37294600
2.46002344e2, 2.88678000, 2.35364700
2.46491414e2, 2.89487000, 2.33442800
2.46982433e2, 2.90218100, 2.31533200
2.47475412e2, 2.90873400, 2.29640200
2.47970363e2, 2.91455500, 2.27767500
2.48467297e2, 2.91966800, 2.25918800
2.48966227e2, 2.92410400, 2.24097300
2.49467166e2, 2.92789000, 2.22305900
2.49970124e2, 2.93105700, 2.20547500
2.50475114e2, 2.93363600, 2.18824400
2.50982148e2, 2.93566000, 2.17138600
2.51491240e2, 2.93716000, 2.15492200
2.52002401e2, 2.93816800, 2.13886600
2.52515644e2, 2.93871500, 2.12323400
2.53030982e2, 2.93883300, 2.10803500
2.53548428e2, 2.93855400, 2.09327900
2.54067994e2, 2.93790600, 2.07897200
2.54589695e2, 2.93692100, 2.06512100
2.55113542e2, 2.93562500, 2.05172800
2.55639549e2, 2.93404800, 2.03879500
2.56167730e2, 2.93221500, 2.02632200
2.56698098e2, 2.93015300, 2.01430800
2.57230667e2, 2.92788600, 2.00275100
2.57765450e2, 2.92543700, 1.99164700
2.58302461e2, 2.92282900, 1.98099200
2.58841715e2, 2.92008300, 1.97078100
2.59383224e2, 2.91721900, 1.96101000
2.59927005e2, 2.91425600, 1.95166900
2.60473070e2, 2.91121200, 1.94275500
2.61021434e2, 2.90810400, 1.93425800
2.61572112e2, 2.90494900, 1.92617200
2.62125119e2, 2.90176100, 1.91848800
2.62680469e2, 2.89855400, 1.91120000
2.63238177e2, 2.89534100, 1.90429800
2.63798258e2, 2.89213600, 1.89777500
2.64360728e2, 2.88894800, 1.89162200
2.64925601e2, 2.88579100, 1.88583300
2.65492894e2, 2.88267200, 1.88039900
2.66062621e2, 2.87960200, 1.87531100
2.66634798e2, 2.87659000, 1.87056400
2.67209442e2, 2.87364300, 1.86614900
2.67786569e2, 2.87077000, 1.86205900
2.68366193e2, 2.86797800, 1.85828800
2.68948333e2, 2.86527300, 1.85482900
2.69533003e2, 2.86266300, 1.85167700
2.70120221e2, 2.86015200, 1.84882500
2.70710003e2, 2.85774600, 1.84626800
2.71302366e2, 2.85545200, 1.84400100
2.71897327e2, 2.85327300, 1.84202000
2.72494904e2, 2.85121600, 1.84032100
2.73095113e2, 2.84928500, 1.83890000
2.73697972e2, 2.84748600, 1.83775400
2.74303498e2, 2.84582200, 1.83688100
2.74911710e2, 2.84429900, 1.83627900
2.75522625e2, 2.84292100, 1.83594600
2.76136261e2, 2.84169400, 1.83588200
2.76752637e2, 2.84062400, 1.83608700
2.77371770e2, 2.83971600, 1.83656000
2.77993680e2, 2.83897500, 1.83730400
2.78618385e2, 2.83840900, 1.83832000
2.79245904e2, 2.83802500, 1.83961100
2.79876256e2, 2.83783000, 1.84118100
2.80509460e2, 2.83783400, 1.84303400
2.81145536e2, 2.83804600, 1.84517600
2.81784503e2, 2.83847800, 1.84761300
2.82426381e2, 2.83914300, 1.85035300
2.83071190e2, 2.84005400, 1.85340400
2.83718950e2, 2.84122900, 1.85677500
2.84369682e2, 2.84268900, 1.86047900
2.85023405e2, 2.84445400, 1.86452500
2.85680141e2, 2.84655300, 1.86892800
2.86339911e2, 2.84901700, 1.87370100
2.87002734e2, 2.85188300, 1.87885600
2.87668634e2, 2.85519600, 1.88440800
2.88337631e2, 2.85900600, 1.89036700
2.89009747e2, 2.86337500, 1.89674300
2.89685003e2, 2.86837300, 1.90353800
2.90363422e2, 2.87408400, 1.91075000
2.91045027e2, 2.88059900, 1.91836200
2.91729838e2, 2.88802300, 1.92634600
2.92417880e2, 2.89646700, 1.93465300
2.93109176e2, 2.90605400, 1.94321300
2.93803747e2, 2.91690400, 1.95192500
2.94501618e2, 2.92913900, 1.96066100
2.95202813e2, 2.94286600, 1.96925500
2.95907354e2, 2.95817700, 1.97750800
2.96615266e2, 2.97513200, 1.98518700
2.97326574e2, 2.99375800, 1.99202900
2.98041301e2, 3.01402800, 1.99774500
2.98759473e2, 3.03585600, 2.00203400
2.99481114e2, 3.05909800, 2.00459400
3.00206250e2, 3.08353100, 2.00513800
3.00934906e2, 3.10887300, 2.00341300
3.01667108e2, 3.13477200, 1.99921600
3.02402881e2, 3.16083300, 1.99241700
3.03142253e2, 3.18662100, 1.98296700
3.03885248e2, 3.21169600, 1.97090900
3.04631895e2, 3.23562600, 1.95638300
3.05382220e2, 3.25802100, 1.93961200
3.06136250e2, 3.27854500, 1.92089800
3.06894013e2, 3.29693900, 1.90059900
3.07655537e2, 3.31302800, 1.87910700
3.08420849e2, 3.32672300, 1.85682400
3.09189978e2, 3.33760300, 1.83485800
3.09962953e2, 3.34655000, 1.81217900
3.10739803e2, 3.35328200, 1.78980500
3.11520556e2, 3.35796600, 1.76801800
3.12305243e2, 3.36079900, 1.74704600
3.13093892e2, 3.36199400, 1.72706900
3.13886535e2, 3.36177100, 1.70822000
3.14683201e2, 3.36034300, 1.69058700
3.15483922e2, 3.35791500, 1.67422400
3.16288728e2, 3.35467600, 1.65915600
3.17097650e2, 3.35079700, 1.64538400
3.17910721e2, 3.34643300, 1.63288900
3.18727972e2, 3.34171700, 1.62164500
3.19549436e2, 3.33676700, 1.61161300
3.20375145e2, 3.33168200, 1.60275300
3.21205133e2, 3.32654700, 1.59502400
3.22039432e2, 3.32143400, 1.58838400
3.22878076e2, 3.31640600, 1.58279800
3.23721100e2, 3.31151200, 1.57823400
3.24568537e2, 3.30679800, 1.57466600
3.25420423e2, 3.30230500, 1.57208000
3.26276793e2, 3.29807100, 1.57046600
3.27137682e2, 3.29413500, 1.56982600
3.28003125e2, 3.29053700, 1.57017200
3.28873160e2, 3.28732800, 1.57152400
3.29747823e2, 3.28456300, 1.57391300
3.30627150e2, 3.28231600, 1.57737600
3.31511180e2, 3.28067500, 1.58195800
3.32399950e2, 3.27975100, 1.58770400
3.33293498e2, 3.27968100, 1.59465800
3.34191863e2, 3.28063000, 1.60285500
3.35095085e2, 3.28279400, 1.61231600
3.36003201e2, 3.28640200, 1.62303400
3.36916254e2, 3.29171200, 1.63496900
3.37834281e2, 3.29900800, 1.64803200
3.38757326e2, 3.30859300, 1.66207700
3.39685428e2, 3.32077400, 1.67689000
3.40618630e2, 3.33585200, 1.69218200
3.41556973e2, 3.35410000, 1.70758300
3.42500501e2, 3.37574400, 1.72264300
3.43449256e2, 3.40093800, 1.73683600
3.44403281e2, 3.42974600, 1.74957200
3.45362622e2, 3.46211900, 1.76022000
3.46327322e2, 3.49787900, 1.76812400
3.47297427e2, 3.53670900, 1.77264100
3.48272981e2, 3.57814800, 1.77317100
3.49254032e2, 3.62160600, 1.76919600
3.50240625e2, 3.66637100, 1.76031300
3.51232808e2, 3.71164600, 1.74626400
3.52230629e2, 3.75658400, 1.72696100
3.53234135e2, 3.80032800, 1.70249100
3.54243375e2, 3.84206300, 1.67311600
3.55258399e2, 3.88104700, 1.63926000
3.56279257e2, 3.91666000, 1.60147400
3.57305998e2, 3.94841800, 1.56040500
3.58338674e2, 3.97599100, 1.51675800
3.59377337e2, 3.99920200, 1.47125000
3.60422039e2, 4.01801400, 1.42458100
3.61472832e2, 4.03252000, 1.37739900
3.62529770e2, 4.04290700, 1.33028500
3.63592907e2, 4.04944400, 1.28373600
3.64662298e2, 4.05244800, 1.23816400
3.65737998e2, 4.05226600, 1.19389300
3.66820063e2, 4.04858000, 1.15101200
3.67908550e2, 4.04311300, 1.11001600
3.69003516e2, 4.03551400, 1.07085000
3.70105019e2, 4.02610300, 1.03357400
3.71213118e2, 4.01517400, 9.98207000e-1
3.72327872e2, 4.00272700, 9.64744000e-1
3.73449341e2, 3.98952900, 9.33119000e-1
3.74577587e2, 3.97552300, 9.03282000e-1
3.75712671e2, 3.96089100, 8.75165000e-1
3.76854654e2, 3.94578900, 8.48683000e-1
3.78003601e2, 3.93035400, 8.23751000e-1
3.79159576e2, 3.91470000, 8.00280000e-1
3.80322642e2, 3.89892400, 7.78180000e-1
3.81492866e2, 3.88310800, 7.57365000e-1
3.82670313e2, 3.86732100, 7.37750000e-1
3.83855050e2, 3.85161900, 7.19252000e-1
3.85047147e2, 3.83604700, 7.01795000e-1
3.86246671e2, 3.82064400, 6.85303000e-1
3.87453692e2, 3.80543800, 6.69707000e-1
3.88668280e2, 3.79045400, 6.54942000e-1
3.89890507e2, 3.77570800, 6.40945000e-1
3.91120446e2, 3.76121400, 6.27659000e-1
3.92358169e2, 3.74697900, 6.15030000e-1
3.93603750e2, 3.73300800, 6.03007000e-1
3.94857265e2, 3.71930100, 5.91542000e-1
3.96118790e2, 3.70585600, 5.80592000e-1
3.97388402e2, 3.69226600, 5.70238000e-1
3.98666178e2, 3.67928400, 5.60214000e-1
3.99952198e2, 3.66638100, 5.50643000e-1
4.01246541e2, 3.65380500, 5.41410000e-1
4.02549290e2, 3.64139300, 5.32536000e-1
4.03860525e2, 3.62910100, 5.24013000e-1
4.05180331e2, 3.61686400, 5.15856000e-1
4.06508791e2, 3.60459400, 5.08128000e-1
4.07845991e2, 3.59217500, 5.00996000e-1
4.09192017e2, 3.57950600, 4.94867000e-1
4.10546958e2, 3.56681500, 4.90703000e-1
4.11910901e2, 3.55615100, 4.90024000e-1
4.13283938e2, 3.55339200, 4.90135000e-1
4.14666158e2, 3.55458800, 4.79023000e-1
4.16057655e2, 3.54568200, 4.63183000e-1
4.17458523e2, 3.53215200, 4.52210000e-1
4.18868856e2, 3.51878000, 4.44670000e-1
4.20288750e2, 3.50633200, 4.38803000e-1
4.21718304e2, 3.49472200, 4.33808000e-1
4.23157615e2, 3.48378800, 4.29330000e-1
4.24606785e2, 3.47340500, 4.25197000e-1
4.26065915e2, 3.46348100, 4.21321000e-1
4.27535108e2, 3.45395400, 4.17647000e-1
4.29014468e2, 3.44477600, 4.14143000e-1
4.30504102e2, 3.43578700, 4.10783000e-1
4.32004116e2, 3.42722200, 4.07556000e-1
4.33514620e2, 3.41855000, 4.04445000e-1
4.35035724e2, 3.41052400, 4.01443000e-1
4.36567540e2, 3.40273100, 3.98538000e-1
4.38110181e2, 3.39516000, 3.95721000e-1
4.39663763e2, 3.38780000, 3.92987000e-1
4.41228403e2, 3.38064400, 3.90330000e-1
4.42804219e2, 3.37368300, 3.87743000e-1
4.44391331e2, 3.36691000, 3.85223000e-1
4.45989861e2, 3.36032100, 3.82763000e-1
4.47599932e2, 3.35390800, 3.80360000e-1
4.49221671e2, 3.34766700, 3.78009000e-1
4.50855205e2, 3.34159300, 3.75707000e-1
4.52500662e2, 3.33568100, 3.73449000e-1
4.54158173e2, 3.32992800, 3.71231000e-1
4.55827872e2, 3.32432900, 3.69051000e-1
4.57509894e2, 3.31888200, 3.66905000e-1
4.59204375e2, 3.31358200, 3.64789000e-1
4.60911455e2, 3.30842600, 3.62701000e-1
4.62631273e2, 3.30341200, 3.60636000e-1
4.64363975e2, 3.29853600, 3.58593000e-1
4.66109704e2, 3.29379600, 3.56569000e-1
4.67868609e2, 3.28918800, 3.54559000e-1
4.69640838e2, 3.28471200, 3.52563000e-1
4.71426545e2, 3.28036300, 3.50576000e-1
4.73225883e2, 3.27614100, 3.48596000e-1
4.75039009e2, 3.27204200, 3.46620000e-1
4.76866082e2, 3.26806500, 3.44646000e-1
4.78707264e2, 3.26420700, 3.42670000e-1
4.80562718e2, 3.26046800, 3.40691000e-1
4.82432612e2, 3.25684400, 3.38706000e-1
4.84317114e2, 3.25333500, 3.36711000e-1
4.86216397e2, 3.24993800, 3.34704000e-1
4.88130635e2, 3.24665100, 3.32682000e-1
4.90060005e2, 3.24347400, 3.30644000e-1
4.92004688e2, 3.24040500, 3.28584000e-1
4.93964866e2, 3.23744200, 3.26502000e-1
4.95940725e2, 3.23458300, 3.24394000e-1
4.97932455e2, 3.23182800, 3.22256000e-1
4.99940247e2, 3.22917400, 3.20087000e-1
5.01964297e2, 3.22662100, 3.17882000e-1
5.04004802e2, 3.22416700, 3.15639000e-1
5.06061964e2, 3.22181100, 3.13354000e-1
5.08135989e2, 3.21955100, 3.11023000e-1
5.10227084e2, 3.21738600, 3.08644000e-1
5.12335460e2, 3.21531400, 3.06212000e-1
5.14461333e2, 3.21333500, 3.03723000e-1
5.16604922e2, 3.21144700, 3.01173000e-1
5.18766449e2, 3.20964700, 2.98559000e-1
5.20946140e2, 3.20793600, 2.95874000e-1
5.23144225e2, 3.20631100, 2.93115000e-1
5.25360938e2, 3.20477100, 2.90276000e-1
5.27596516e2, 3.20331300, 2.87352000e-1
5.29851202e2, 3.20193600, 2.84337000e-1
5.32125242e2, 3.20063900, 2.81225000e-1
5.34418885e2, 3.19896700, 2.78079000e-1
5.36732387e2, 3.19780000, 2.74755000e-1
5.39066006e2, 3.19670400, 2.71313000e-1
5.41420006e2, 3.19552100, 2.67768000e-1
5.43794655e2, 3.19454600, 2.64065000e-1
5.46190226e2, 3.19362800, 2.60216000e-1
5.48606997e2, 3.19276100, 2.56210000e-1
5.51045250e2, 3.19193900, 2.52035000e-1
5.53505274e2, 3.19115500, 2.47678000e-1
5.55987360e2, 3.19039800, 2.43125000e-1
5.58491808e2, 3.18965900, 2.38360000e-1
5.61018920e2, 3.18892200, 2.33363000e-1
5.63569006e2, 3.18817100, 2.28115000e-1
5.66142380e2, 3.18738100, 2.22594000e-1
5.68739364e2, 3.18652400, 2.16775000e-1
5.71360282e2, 3.18556100, 2.10630000e-1
5.74005469e2, 3.18443800, 2.04132000e-1
5.76675262e2, 3.18308300, 1.97250000e-1
5.79370006e2, 3.18139100, 1.89965000e-1
5.82090053e2, 3.17921200, 1.82269000e-1
5.84835761e2, 3.17632100, 1.74206000e-1
5.87607494e2, 3.17237700, 1.65941000e-1
5.90405625e2, 3.16689700, 1.57961000e-1
5.93230532e2, 3.15939500, 1.51607000e-1
5.96082602e2, 3.15043500, 1.50795000e-1
5.98962228e2, 3.14933800, 1.57609000e-1
6.01869812e2, 3.16684700, 1.55312000e-1
6.04805762e2, 3.17434300, 1.27894000e-1
6.07770497e2, 3.16232900, 1.04911000e-1
6.10764440e2, 3.14637700, 9.20990000e-2
6.13788026e2, 3.13171700, 8.47790000e-2
6.16841698e2, 3.11883400, 8.01440000e-2
6.19925906e2, 3.10742100, 7.69170000e-2
6.23041112e2, 3.09715000, 7.44940000e-2
6.26187784e2, 3.08776600, 7.25670000e-2
6.29366402e2, 3.07908800, 7.09660000e-2
6.32577456e2, 3.07098400, 6.95890000e-2
6.35821443e2, 3.06335500, 6.83740000e-2
6.39098873e2, 3.05612800, 6.72790000e-2
6.42410266e2, 3.04924500, 6.62770000e-2
6.45756153e2, 3.04266100, 6.53490000e-2
6.49137075e2, 3.03634000, 6.44790000e-2
6.52553586e2, 3.03025400, 6.36580000e-2
6.56006250e2, 3.02437800, 6.28780000e-2
6.59495645e2, 3.01869200, 6.21330000e-2
6.63022360e2, 3.01317900, 6.14170000e-2
6.66586996e2, 3.00782400, 6.07270000e-2
6.70190169e2, 3.00261600, 6.00590000e-2
6.73832507e2, 2.99754200, 5.94130000e-2
6.77514652e2, 2.99259500, 5.87840000e-2
6.81237260e2, 2.98761800, 5.81650000e-2
6.85001002e2, 2.98290400, 5.75680000e-2
6.88806563e2, 2.97829300, 5.69850000e-2
6.92654644e2, 2.97333300, 5.63960000e-2
6.96545962e2, 2.96892600, 5.58390000e-2
7.00481250e2, 2.96460600, 5.52920000e-2
7.04461257e2, 2.96036800, 5.47560000e-2
7.08486750e2, 2.95620900, 5.42290000e-2
7.12558513e2, 2.95212400, 5.37110000e-2
7.16677349e2, 2.94811200, 5.32010000e-2
7.20844077e2, 2.94416800, 5.26990000e-2
7.25059540e2, 2.94029000, 5.22050000e-2
7.29324596e2, 2.93647600, 5.17190000e-2
7.33640126e2, 2.93272300, 5.12390000e-2
7.38007031e2, 2.92902900, 5.07660000e-2
7.42426235e2, 2.92539200, 5.02990000e-2
7.46898682e2, 2.92181100, 4.98380000e-2
7.51425341e2, 2.91828200, 4.93840000e-2
7.56007203e2, 2.91480600, 4.89350000e-2
7.60645284e2, 2.91137900, 4.84910000e-2
7.65340625e2, 2.90800100, 4.80530000e-2
7.70094294e2, 2.90429000, 4.75930000e-2
7.74907383e2, 2.90100700, 4.71650000e-2
7.79781014e2, 2.89776800, 4.67420000e-2
7.84716337e2, 2.89457300, 4.63240000e-2
7.89714531e2, 2.89142100, 4.59110000e-2
7.94776803e2, 2.88831000, 4.55020000e-2
7.99904395e2, 2.88523900, 4.50970000e-2
8.05098580e2, 2.88220800, 4.46960000e-2
8.10360662e2, 2.87921600, 4.43000000e-2
8.15691982e2, 2.87626100, 4.39070000e-2
8.21093916e2, 2.87334300, 4.35190000e-2
8.26567875e2, 2.87046100, 4.31340000e-2
8.32115311e2, 2.86761400, 4.27530000e-2
8.37737711e2, 2.86480100, 4.23760000e-2
8.43436607e2, 2.86202300, 4.20020000e-2
8.49213570e2, 2.85927800, 4.16320000e-2
8.55070216e2, 2.85656500, 4.12650000e-2
8.61008203e2, 2.85388500, 4.09020000e-2
8.67029240e2, 2.85123600, 4.05420000e-2
8.73135080e2, 2.84861700, 4.01850000e-2
8.79327527e2, 2.84602900, 3.98310000e-2
8.85608438e2, 2.84347100, 3.94810000e-2
8.91979722e2, 2.84094100, 3.91330000e-2
8.98443343e2, 2.83844100, 3.87890000e-2
9.05001323e2, 2.83596800, 3.84470000e-2
9.11655745e2, 2.83352400, 3.81080000e-2
9.18408750e2, 2.83110700, 3.77720000e-2
9.25262547e2, 2.82871700, 3.74390000e-2
9.32219408e2, 2.82635300, 3.71080000e-2
9.39281676e2, 2.82401500, 3.67800000e-2
9.46451766e2, 2.82170300, 3.64550000e-2
9.53732164e2, 2.81941700, 3.61320000e-2
9.61125436e2, 2.81715500, 3.58120000e-2
9.68634229e2, 2.81491900, 3.54940000e-2
9.76261270e2, 2.81270600, 3.51790000e-2
9.84009375e2, 2.81051700, 3.48660000e-2
9.91881450e2, 2.80835200, 3.45560000e-2
9.99880494e2, 2.80621000, 3.42470000e-2
1.00800960e3, 2.80409100, 3.39410000e-2
1.01627198e3, 2.80199600, 3.36380000e-2
1.02467092e3, 2.79992200, 3.33360000e-2
1.03320984e3, 2.79787000, 3.30370000e-2
1.04189228e3, 2.79584100, 3.27390000e-2
1.05072188e3, 2.79383300, 3.24440000e-2
1.05970240e3, 2.79184600, 3.21510000e-2
1.06883777e3, 2.78988100, 3.18600000e-2
1.07813201e3, 2.78793600, 3.15710000e-2
1.08758931e3, 2.78601200, 3.12840000e-2
1.09721399e3, 2.78410800, 3.09980000e-2
1.10701055e3, 2.78222500, 3.07150000e-2
1.11698362e3, 2.78036100, 3.04340000e-2
1.12713801e3, 2.77851700, 3.01540000e-2
